Repository: Kaushik-Sahu/alloy-sfe-predictor

# ML Surrogate Modeling for Stacking Fault Energy (SFE)

Physics-informed Machine Learning surrogate model that predicts intrinsic Stacking Fault Energy (SFE, mJ/m²) and deformation regime (TRIP / TWIP / Glide) for homogenized, single-phase FCC multicomponent alloys (austenitic steels, MEAs, and 3d transition-metal HEAs) across 300–600 K.

## Project Structure

```
.
├── databases/          # CALPHAD .tdb thermodynamic database
├── data/raw/           # Raw generated CSV data
├── data/processed/     # Cleaned & validated dataset
├── src/                # Data generation & utility scripts
├── notebooks/          # EDA & ML training notebooks (Phase 2)
├── models/             # Trained model artifacts (Phase 2)
├── outputs/            # Plots, stats, benchmark tables
└── app.py              # Streamlit web UI (Phase 3)
```

## Quick Start (Local Development)

```bash
python -m venv .venv
.venv\Scripts\activate        # Windows PowerShell
pip install -r requirements_local.txt
python src/verify_tdb.py
python src/generate_data.py --target-alloys 20 --out data/raw/sample_20_rows.csv
python src/clean_data.py
```

## Deployment (Streamlit Community Cloud)

Uses `requirements.txt` only (no `pycalphad`).

## Team

- **Person 1:** Data & Physics Lead (CALPHAD pipeline)
- **Person 2:** ML & SHAP Lead (training, evaluation, explainability)
- **Person 3:** App & Integration Lead (Streamlit UI)
- **Person 4:** Docs & Benchmarking (literature validation)

File: databases/mpea-05.tdb (part 1 of 8)
$
$ Database for high entropy alloys version 5.0, May 2023
$ The elements Al, Co, Cr, Fe, Mn, Ni, V and C are included.
$
$ Database created 2016.11.13 by Bengt Hallstedt.
$ Version 2 created 2017.01.17
$ Version 2b created 2017.07.24
$ Version 2c created 2019.10.15
$ Version 3 created 2020.02.10 and 2020.11.20
$ Version 4 created 2021.03.22
$ Version 4b created 2021.05.07
$ Version 4c created 2022.08.29
$ Version 5 created 2023.04.18
$
$ ------------------------------------------------------------------------------
$
$ This database is open access under the CC BY license. 
$ https://creativecommons.org/licenses/by/4.0/
$
$ For comments and questions please contact:
$
$ Dr. Bengt Hallstedt
$ Institute for Materials Applications in Mechanical Engineering (IWM)
$ RWTH Aachen University, Aachen, Germany
$ b.hallstedt@iwm.rwth-aachen.de
$
$ ------------------------------------------------------------------------------
$
$ 2023.08.22: G(MV3_A15,CO:CR) removed because MV3_A15 becomes stable in Co-Cr
$             below 673 K.
$
$ Version 5 contains a number of updates of systems not containg V, the most
$ important being Co-Cr-Mn. The updates were made as a preparation to
$ publishing the Al-Co-Cr-Fe-Mn-Ni-C part of the database.
$ HIGH_SIGMA has been removed from the database. HIGH_SIGMA originates from
$ the Cr-Mn binary where it has been shown to be non-existent by J.-M. Joubert
$ (Intermetallics, 146, 107580(2022)). The Cr-Mn binary is reasonably
$ reproduced when HIGH_SIGMA is simply removed. In the same paper Cr3Mn5 was
$ found to be a ternary nitride. This phase was also removed.
$ The following systems were updated: Cr-Mn, Al-Co-C, Al-Cr-C, Al-Ni-C,
$ Co-Cr-Mn, Cr-Fe-Mn, Cr-Mn-Ni and Ni-V-C.
$
$ Version 4c: Missing type definition for magnetism added to CEMENTITE_D011.
$
$ Version 4b contains a new version of Fe-Ni from G. Cacciamani et al. 2010.
$ The ternary systems Al-Fe-Ni, Co-Fe-Ni, Cr-Fe-Ni, Fe-Mn-Ni and Fe-Ni-C
$ were checked and to a minor extent modified.
$
$ Version 4 contains a preliminary inclusion of V. Many ternary systems with V
$ are still missing, in particular those with Al. A number of ternary systems
$ from the Co-Cr-Fe-Ni-V system assessed by W.-M. Choi et al. 2018 and 2019
$ have been modified (several new binaries) and included.
$
$ 2021.03.22: The revised version of Al-Co-Fe is included.
$ 2021.01.15: L(FCC_A1,AL,CO,NI:VA;2) corrected.
$
$ Version 3 is considered complete with respect to the elements
$ Al, Co, Cr, Fe, Mn, Ni and C.
$ Version 3 contains a number of new ternary systems and a few modified
$ binary systems. Co-Cr-Fe is modified from W.-M. Choi et al. 2019. Co-Cr-Mn
$ is modified in a similar fashion (though without experimental data to verify).
$ These two modifications makes sigma stable in the Cantor alloy between
$ 360°C and 600°C, which is a bit lower than experiment.
$
$ All ternary systems with Al are now included. Those previously included
$ have been revised.
$
$ Version 2c is compatible with Thermo-Calc 2019b (GES6). For this unused
$ parameters have been removed (mostly element paramaters for phases that are
$ not included in the database) and no abbreviations for phase names are used.
$
$ Version 2b contains ternary parameters for Al-Fe-Ni from L. Zhang et al. 2009
$ instead of L. Zhang and Y. Du 2007. The older assessment results in far too
$ high liquidus temperatures in the Al-poor part (including the AlFe-AlNi
$ section) of the system.
$
$ Version 2 additionally contains the elements Al and C. Important new
$ phases are (Co,Ni)Al-B2 and kappa (Co,Fe,Mn,Ni)3AlC.
$
$ Version 1 contains the elements Co, Cr, Fe, Mn and Ni (i.e. the "classical"
$ Cantor system). It contains evaluations for all ten binary and ten ternary
$ systems. However, Co-Cr-Fe, Co-Cr-Mn and Co-Mn-Ni are simply extrapolations
$ from their respective binaries. For Co-Cr-Mn and Co-Mn-Ni there is an almost
$ complete lack of experimental data. For Co-Cr-Fe there are experimental data,
$ but the system has not yet been assessed.
$
$ The following section applies only to version 1 of the database:
$ There is a 4-sublattice model for fcc and a 2-sublattice model for bcc.
$ These models are excluded by default, but can be included for calculations
$ at low temperature and/or close the binaries where they are stable.
$ L1_2 is stable as FeNi3 and MnNi3, L1_0 as MnNi-LT and B2 as CoFe and MnNi-HT.
$ At low temperature in some ternaries there are regions of ordered fcc (L1_2)
$ which are questionable. When FCC_4SL is included calculations can be rather
$ slow.
$
$ ------------------------------------------------------------------------------
 TEMP-LIM 298.15 6000.00 !
$
$ELEMENT NAME  REF. STATE               ATOMIC MASS H298-H0    S298    !
$
 ELEMENT VA   VACUUM                      0.0          0.0      0.0    ! 
 ELEMENT AL   FCC_A1                     26.98154   4540.      28.30   ! 
 ELEMENT C    GRAPHITE                   12.011     1054.0      5.7423 ! 
 ELEMENT CO   HCP_A3                     58.9332    4765.567   30.0400 ! 
 ELEMENT CR   BCC_A2                     51.996     4050.0     23.5429 ! 
 ELEMENT FE   BCC_A2                     55.847     4489.0     27.2797 ! 
 ELEMENT MN   CBCC_A12                   54.9380    4995.696   32.2206 ! 
 ELEMENT NI   FCC_A1                     58.69      4787.0     29.7955 ! 
 ELEMENT V    BCC_A2                     50.9415    4507.0     30.89   ! 
$ ------------------------------------------------------------------------------
$ Phase definitions
$
 PHASE LIQUID:L % 1 1 !
 CONST LIQUID:L : AL C CO CR FE MN NI V : !
$
$ Fcc (cF4, Fm-3m) and MeX (cF8, Fm-3m)
$
 PHASE FCC_A1 %A 2 1 1 !
 CONST FCC_A1 : AL% CO% CR FE% MN% NI% V : C VA% : !
$
$ Disordered part of FCC_4SL, identical to FCC_A1
$
 PHASE A1_FCC %A 2 1 1 !
 CONST A1_FCC : AL CO CR FE MN NI V : C VA% : !
$
$ Prototype AuCu3 (cP4, Pm-3m, L1_2) and AuCu (tP4, P4/mmm, L1_0)
$
 PHASE FCC_4SL:F %AY 5 0.25 0.25 0.25 0.25 1 !
 CONST FCC_4SL:F : AL CO CR FE MN NI V : AL CO CR FE MN NI V 
                 : AL CO CR FE MN NI V : AL CO CR FE MN NI V : C VA% :  !
$
$ Bcc (cI2, Im-3m)
$
 PHASE BCC_A2 %B 2 1 3 !
 CONST BCC_A2 : AL CO CR% FE% MN% NI V% VA : C VA% : !
$
$ Disordered part of B2_BCC, added 0.1 J/mol to A2_BCC
$
 PHASE A2_BCC %B 2 1 3 !
 CONST A2_BCC : AL CO CR FE MN NI V VA : C VA% : !
$
$ Prototype CsCl (cP2, Pm-3m)
$
 PHASE B2_BCC %BO 3 0.5 0.5 3 !
 CONST B2_BCC : AL CO CR FE MN% NI V VA : AL CO CR FE MN NI% V VA : C VA% : !
$
$ Hcp (hP2, P6_3/mmc) and Me2X (NiAs-type, hP4, P6_3/mmc, B8_1)
$
 PHASE HCP_A3 %A 2 1 0.5 !
 CONST HCP_A3 : AL CO% CR FE MN NI V : C VA% : !
$
$ Prototype C (cF8, Fd-3m)
$
 PHASE DIAMOND_A4 % 1 1 !
 CONST DIAMOND_A4 : C : !
$
$ Prototype C (hP4, P6_3/mmc)
$
 PHASE GRAPHITE_A9 % 1 1 !
 CONST GRAPHITE_A9 : C : !
$
$ Prototype alpha-Mn (cI58, I-43m)
$
 PHASE CBCC_A12 %A 2 1 1 !
 CONST CBCC_A12 : AL CO CR FE MN% NI V : C VA% : !
$
$ Prototype beta-Mn (cP20, P4_132)
$
 PHASE CUB_A13 % 2 1 1 !
 CONST CUB_A13 : AL CO CR FE MN% NI V : C VA% : !
$
$ Prototype Al4C3 (hR7, R-3m)
$
 PHASE AL4C3_D71 % 2 4 3 !
 CONST AL4C3_D71 : AL : C : !
$
$ Prototype Al9Co2 (mP22, P2_1/c), also Al9FeNi (tau-1)
$
 PHASE AL9CO2 % 2 9 2 !
 CONST AL9CO2 : AL : CO FE NI : !
$
$ Prototype o-Al13Co4 (oP102, Pmn2_1), Pnma at high T
$
 PHASE O_AL13CO4 % 2 0.76 0.24 !
 CONST O_AL13CO4 : AL : CO : !
$
$ Space group C2/m
$
 PHASE Y_AL13CO4 % 2 0.755 0.245 !
 CONST Y_AL13CO4 : AL : CO : !
$
$ Space group P2/m
$
 PHASE AL3CO % 2 0.745 0.255 !
 CONST AL3CO : AL : CO% NI : !
$
$ Prototype Al5Co2 (hP28, P6_3/mmc), also Al10Fe3Ni (tau-2), AlMnNi-tau-1
$
 PHASE AL5CO2_D811 % 2 5 2 !
 CONST AL5CO2_D811 : AL : AL CO% FE MN NI : !
$
$ Prototype Al60Mn11Ni4 (oC156, Cmcm)
$
 PHASE ALCOMN_T % 3 0.794  0.02  0.186 !
 CONST ALCOMN_T : AL : CO : MN : !
$
$ Decagonal, P10/mmm
$
 PHASE ALCONI_T1 % 3 14 1 5 !
 CONST ALCONI_T1 : AL : AL CO NI : CO NI : !
$
$ Prototype Al9Co2Ni (oI96, Immm)
$
 PHASE ALCONI_T2 % 2 3 1 !
 CONST ALCONI_T2 : AL : CO NI : !
$
$ Prototype Al18Co5Ni3 (mC26, C2/m)
$
 PHASE ALCONI_T3 % 3 9 2 2 !
 CONST ALCONI_T3 : AL : CO : CO NI : !
$
$ Prototype Al45V7 (mC104, C2/m)
$
 PHASE AL7CR % 2 7 1 !
 CONST AL7CR : AL : AL CR% FE MN NI : !
$
$ Prototype Al5Cr (mC732, C2/c)
$
 PHASE AL11CR2 % 2 11 2 !
 CONST AL11CR2 : AL% FE : AL CR% FE MN : !
$
$ Prototype MoSi2 (tI6, I4/mmm)
$
 PHASE ALCR2_C11B % 2 1 2 !
 CONST ALCR2_C11B : AL% CR MN : AL CR% MN : !
$
$ Pearson oI366, Immm
$
 PHASE ALCRFE_O % 2 0.72 0.28 !
 CONST ALCRFE_O : AL : AL CR FE : !
$
$ Prototype Al70Mn17Pd13, decagonal
$
 PHASE ALCRFE_D3 % 2 0.72 0.28 !
 CONST ALCRFE_D3 : AL : AL CR FE : !
$
$ Pearson hR1389, R-3
$
 PHASE ALCRFE_H % 3 1 0.09 0.22 !
 CONST ALCRFE_H : AL : CR : AL CR FE : !
$
$ Pearson oC584, Cmcm
$
 PHASE ALCRFE_E % 3 0.77 0.21 0.02 !
 CONST ALCRFE_E : AL : CR : FE : !
$
$ Prototype Al8Cr2Ni (hP228, P6_3), tau-1
$
 PHASE AL8CR2NI % 3 8 2 1 !
 CONST AL8CR2NI : AL% CR NI : AL CR% NI : AL CR NI% : !
$
$ (mP*, P2_1 or P2_1/m)
$
 PHASE ALCRNI_T2 % 3 0.8 0.11 0.09 !
 CONST ALCRNI_T2 : AL : CR : NI : !
$
$ (hR*, R3 or R-3)
$
 PHASE ALCRNI_T3 % 3 0.82 0.15 0.03 !
 CONST ALCRNI_T3 : AL : CR : NI : !
$
$ Prototype Al5Fe2 (oC24, Cmcm)
$ Al5Fe2 does not have the Al5Co2 (D8_11) structure
$
 PHASE AL5FE2 % 2 5 2 !
 CONST AL5FE2 : AL : CO CR FE% MN NI : !
$
$ Prototype Al2Fe (aP18, P1)
$
 PHASE AL2FE % 2 2 1 !
 CONST AL2FE : AL : CO CR FE% MN NI : !
$
$ SG P6_3/mmc
$
 PHASE ALFEMN_PHI % 3 0.7 0.15 0.15 !
 CONST ALFEMN_PHI : AL : AL MN : FE MN : !
$
$ SG P10/mmc, decagonal
$
 PHASE ALFEMN_D3 % 3 0.7 0.08 0.22 !
 CONST ALFEMN_D3 : AL : AL FE : FE MN : !
$
$ Prototype AlFeMn-zeta (hP227, P6_3/m), also AlMnNi-T2 (kappa)
$
 PHASE ALFEMN_ZETA % 2 4 1 !
 CONST ALFEMN_ZETA : AL : FE MN NI : !
$
$ Decagonal (quasicrystal) tau-3
$
 PHASE AL71FE5NI24 % 3 0.71 0.05 0.24 !
 CONST AL71FE5NI24 : AL : FE : NI : !
$
$ Prototype mu-Al4Mn (hP574, P6_3/mmc)
$ also suggested: Al4Cr (oC584, Cmcm, epsilon-Al4Cr)
$
 PHASE AL4M_MU % 2 4 1 !
 CONST AL4M_MU : AL : AL CR% FE MN% NI : !
$
$ Prototype Al13Fe4 (mC102, C2/m)
$
 PHASE M_AL13M4 % 3 0.6275 0.235 0.1375 !
 CONST M_AL13M4 : AL : CO% CR FE% MN NI : AL VA : !
$
$ Prototype Al12W (cI26, Im-3)
$
 PHASE AL12MN % 2 12 1 !
 CONST AL12MN : AL : CR FE MN% : !
$
$ Prototype Al6Mn (oC28, Cmcm)
$
 PHASE AL6MN_D2H % 2 6 1 !
 CONST AL6MN_D2H : AL : CR FE MN% : !
$
$ Prototype lambda-Al4Mn (hP586, P6_3/m)
$
 PHASE AL4MN_LAMBDA % 2 0.81162 0.18838 !
 CONST AL4MN_LAMBDA : AL : MN : !
$
$ Prototype Al11Mn4 (aP15, P-1)
$
 PHASE AL11MN4_LT % 2 11 4 !
 CONST AL11MN4_LT : AL : CR MN% NI : !
$
$ Prototype Al3Mn (oP156, Pnma)
$
 PHASE AL11MN4_HT % 2 29 10 !
 CONST AL11MN4_HT : AL% CR MN : CR FE MN% NI : !
$
$ Prototype AlFeMn-zeta (hP227, P6_3/m), kappa, tau-2
$
$PHASE ALMNNI_T2 % 2 4 1 !
$CONST ALMNNI_T2 : AL : MN NI : !
$
$ Prototype O-Al77Cr14Pd9 (oP650, Pmmn), O, tau-3
$
 PHASE AL78MN13NI9 % 3 0.78 0.13 0.09 !
 CONST AL78MN13NI9 : AL : MN : NI : !
$
$ Prototype Fe3C (oP16, Pnma)
$
 PHASE AL3NI_D011 % 2 3 1 !
 CONST AL3NI_D011 : AL : CO FE MN NI% : !
$
$ Prototype Al3Ni2 (hP5, P-3m1)
$
 PHASE AL3NI2_D513 % 3 3 2 1 !
 CONST AL3NI2_D513 : AL : AL CO CR FE MN NI% : CO NI VA% : !
$
$ Prototype Ga4Ni3 (cI112, Ia-3d)
$
 PHASE AL4NI3 % 2 4 3 !
 CONST AL4NI3 : AL : CO NI : !
$
$ Prototype Ga3Pt5 (oC16, Cmmm)
$
 PHASE AL3NI5 % 2 3 5 !
 CONST AL3NI5 : AL : NI : !
$
$ Prototype Al21V2 (cF176, Fd-3m) also Al10V
$
 PHASE AL21V2 % 2 21 2 !
 CONST AL21V2 : AL : V : !
$
$ Prototype Al45V7 (mC104, C2/m)
$
 PHASE AL45V7 % 2 45 7 !
 CONST AL45V7 : AL : V : !
$
$ Prototype Al23V4 (hP54, P6_3/mmc)
$
 PHASE AL23V4 % 2 23 4 !
 CONST AL23V4 : AL : V : !
$
$ Prototype Al3Ti (tI8, I4/mmm)
$
 PHASE AL3M_D022 % 2 3 1 !
 CONST AL3M_D022 : AL : V : !
$
$ Prototype Cr3Si (cP8, Pm-3n)
$
 PHASE ALV3_A15 % 2 1 3 !
 CONST ALV3_A15 : AL% V : AL V% : !
$
$ Prototype Fe3C (oP16, Pnma)
$
 PHASE CEMENTITE_D011 %A 2 3 1 !
 CONST CEMENTITE_D011 : CO CR FE MN NI V : C : !
$
$ Prototype Cr3C2 (oP20, Pnma)
$
 PHASE CR3C2_D510 % 2 3 2 !
 CONST CR3C2_D510 : CO CR% V : C : !
$
$ Similar to alpha-Mn (cI58)
$
$PHASE CR3MN5 % 2 3 5 !
$CONST CR3MN5 : CR : MN : !
$
$ Prototype MoPt2 (oP6, Immm)
$
 PHASE CRNI2 % 2 1 2 !
 CONST CRNI2 : CR : NI : !
$
$ Prototype Cr2VC2 (oC20, Cmcm)
$
 PHASE CR2VC2 % 3 2 1 2 !
 CONST CR2VC2 : CR : V : C : !
$
$ Prototype Al8Cr5 (hR26, R3m), gamma-2 (low T)
$
 PHASE GAMMA_D810 % 3 12 5 9 !
 CONST GAMMA_D810 : AL : CO CR% FE MN% NI : AL CR FE MN NI : !
$
$ Prototype Cu5Zn8 (cI52, I-43m), gamma-1 (high T)
$
 PHASE GAMMA_D82 % 2 8 5 !
 CONST GAMMA_D82 : AL% CR FE MN NI : AL CO CR% FE% MN% NI V% : !
$
$ Prototype CaTiO3 (cP5, Pm-3m)
$
 PHASE KAPPA_E21 % 3 1 3 1 !
 CONST KAPPA_E21 : AL% CO FE MN : AL CO% FE% MN% NI : C% VA : !
$
$ Prototype Mn5C2 (mC28, C2/c), Haegg carbide, chi
$
 PHASE M5C2 % 2 5 2 !
 CONST M5C2 : FE MN V : AL C : !
$
$ Prototype Fe3W3C (cF112, Fd-3m)
$
 PHASE M6C_E93 % 4 2 2 2 1 !
 CONST M6C_E93 : NI : V : V : C : !
$
$ Prototype Cr7C3 (oP40, Pnma)
$
 PHASE M7C3_D101 % 2 7 3 !
 CONST M7C3_D101 : CO CR FE MN NI V : C : !
$
$ Prototype Cr23C6 (cF116, Fm-3m)
$
 PHASE M23C6_D84 % 3 20 3 6 !
 CONST M23C6_D84 : CO CR FE MN NI V : CO CR FE MN NI V : C : !
$
$ Prototype Al3Pu (hP24, P6_3/mmc), Co3V
$ Prototype Al3Ti (tI8, I4/mmm), D0_22, Ni3V
$
 PHASE M3V % 2 3 1 !
 CONST M3V : CO% FE NI% V : CO CR NI V% : !
$
$ Prototype Cr3Si (cP8, Pm-3n)
$
 PHASE MV3_A15 % 2 1 3 !
 CONST MV3_A15 : CO% NI% V : CR NI V% : !
$
$ Prototype Cr2AlC (hP8, P6_3/mmc)
$
 PHASE MAX_PHASE % 3 2 1 1 !
 CONST MAX_PHASE : AL CR% V% : AL : C : !
$
$ unknown structure, existence has been questioned
$
 PHASE MNNI2 % 2 1 2 !
 CONST MNNI2 : MN NI : NI :  !
$
$ Prototype Pt8Ti (tI18, I4/mmm, 139)
$
 PHASE NI8V % 2 8 1 !
 CONST NI8V : NI : V : !
$
$ Prototype MoPt2 (oI6, Immm)
$
 PHASE NI2V % 2 2 1 !
 CONST NI2V : NI : V : !
$
$ Prototype CrFe (tP30, P4_2/mnm)
$
 PHASE SIGMA_D8B % 3 10 4 16 !
 CONST SIGMA_D8B : AL CO FE MN NI V : CR NI V : AL CO CR FE MN NI V : !
$
$ Prototype Ti3SiC2 (hP12, P6_3/mmc), MAX-phase n=2
$
 PHASE V3ALC2 % 3 3 1 2 !
 CONST V3ALC2 : V : AL : C : !
$
$ Prototype Ti4AlN3 (hP16, P6_3/mmc), MAX-phase n=3
$ (Prototype CsYb3Se4 according to Springer Materials)
$
 PHASE V4ALC3 % 4 4 1 2 1 !
 CONST V4ALC3 : V : AL : C : C VA : !
$ 
$ Prototype Sc2Te3 (hR24, R-3m), zeta-carbide
$ (Prototype V4C3 (hR20, R-3m) seems to be obsolete)
$
 PHASE V3C2 % 2 3 2 !
 CONST V3C2 : FE MN V : C : !
$ ------------------------------------------------------------------------------
$ Defaults
$
 DEFINE-SYSTEM-DEFAULT ELEMENT 2 !
 DEFAULT-COM DEFINE_SYSTEM_ELEMENT VA !
$DEFAULT-COM REJECT_PHASE FCC_A1 !
$DEFAULT-COM REJECT_PHASE A1_FCC FCC_4SL A2_BCC B2_BCC !
 TYPE-DEF % SEQ * !
 TYPE-DEF A GES AMEND_PHASE_DESCRIPTION @ MAGNETIC -3 0.28 !
 TYPE-DEF B GES AMEND_PHASE_DESCRIPTION @ MAGNETIC -1 0.4 !
 TYPE-DEF O GES AMEND_PHASE_DESCRIPTION B2_BCC DIS_PART A2_BCC !
 TYPE-DEF Y GES AMEND_PHASE_DESCRIPTION FCC_4SL DIS_PART A1_FCC !
 FUNCTION ZERO      298.15  0;                                         6000 N !
 FUNCTION UN_ASS    298.15  0;                                         6000 N !
 FUNCTION R         298.15  +8.31451;                                  6000 N !
$ ------------------------------------------------------------------------------
$ Element data
$ ------------------------------------------------------------------------------
$ Al
$
$ BCT_A5 and DIAMOND_A4 added in unary 3.0
$
 PAR  G(FCC_A1,AL:VA),,                 +GHSERAL;                2900 N 91Din !
 PAR  G(A1_FCC,AL:VA),,                 +GHSERAL;                2900 N 91Din !
 PAR  G(BCC_A2,AL:VA),,                 +GHSERAL+10083-4.813*T;  2900 N 91Din !
 PAR  G(A2_BCC,AL:VA),,                 +GBCCAL+0.1;             2900 N 91Din !
 PAR  G(HCP_A3,AL:VA),,                 +GHSERAL+5481-1.8*T;     2900 N 91Din !
 PAR  G(CBCC_A12,AL:VA),,               +GHSERAL
             +10083.4-4.813*T;                                   2900 N 91Din !
 PAR  G(CUB_A13,AL:VA),,                +GHSERAL
             +10920.44-4.8116*T;                                 2900 N 91Din !
$PAR  G(BCT_A5,AL),,                    +GHSERAL+10083-4.813*T;  2900 N SGCOST !
$PAR  G(DIAMOND_A4,AL),,                +GHSERAL+30*T;           2900 N SGCOST !
 PAR  G(LIQUID,AL),,                    +GLIQAL;                 2900 N 91Din !
$
 PAR  L(BCC_A2,AL,VA:VA;0),,            +GB2ALVA+LB2ALVA;,,           N 99Dup1 !
 PAR  L(A2_BCC,AL,VA:VA;0),,            +GB2ALVA+LB2ALVA;,,           N 99Dup1 !
 PAR  G(B2_BCC,VA:AL:VA),,              +0.5*GB2ALVA-0.5*LB2ALVA;,,   N 99Dup1 !
 PAR  G(B2_BCC,AL:VA:VA),,              +0.5*GB2ALVA-0.5*LB2ALVA;,,   N 99Dup1 !
$
 PAR  G(AL5CO2_D811,AL:AL),,            +7*GHSERAL+35000;,,           N 20Noo !
 PAR  G(AL7CR,AL:AL),,                  +8*GHSERAL+30000;,,           N 17Wan2 !
 PAR  G(AL11CR2,AL:AL),,                +13*GHSERAL+60000;,,          N 17Wan2 !
 PAR  G(AL4M_MU,AL:AL),,                +5*GHSERAL+60500;,,           N 17Wan2 !
 PAR  G(ALCR2_C11B,AL:AL),,             +3*GHSERAL+15000;,,           N 17Wan2 !
 PAR  G(ALCRFE_O,AL:AL),,               +GHSERAL+1;,,                 N 17Wan2 !
 PAR  G(ALCRFE_D3,AL:AL),,              +GHSERAL+500;,,               N 17Wan2 !
 PAR  G(AL8CR2NI,AL:AL:AL),,            +11*GHSERAL+50000;,,          N 16Wan2 !
 PAR  G(AL3NI2_D513,AL:AL:VA),,         +5*GBCCAL+30000-3*T;,,        N 97Ans !
 PAR  G(ALV3_A15,AL:AL),,               +4*GHSERAL+30000+8*T;,,       N 18Ber !
 PAR  G(GAMMA_D82,AL:AL),,              +13*GBCCAL;,,                 N 09Sun !
 PAR  G(KAPPA_E21,AL:AL:VA),,           +4*GHSERAL+119000-20*T;,,     N 18Tan1 !
$
 FUNCTION GHSERAL   298.15  -7976.15+137.093038*T-24.3671976*T*LN(T)
       -0.001884662*T**2-8.77664E-07*T**3+74092*T**(-1);
       700.00  Y  -11276.24+223.048446*T-38.5844296*T*LN(T)
       +0.018531982*T**2 -5.764227E-06*T**3+74092*T**(-1);
       933.47  Y  -11278.361+188.684136*T-31.748192*T*LN(T)
       -1.230622E+28*T**(-9);
      2900.00  N !
 FUNCTION GLIQAL    298.15  +11005.045-11.84185*T+GHSERAL+7.9337E-20*T**7;
       933.47  Y  -795.991+177.430209*T-31.748192*T*LN(T);
      2900.00  N !
 FUNCTION GBCCAL    298.15  +GHSERAL+10083-4.813*T;                    2900 N !
 FUNCTION GHCPAL    298.15  +GHSERAL+5481-1.8*T;                       2900 N !
$
$ With G(A2_BCC,VA:VA)=30*T the same amount must be subtracted from GB2ALVA.
 FUNCTION GB2ALVA   298.15  +10000-T-30*T;                             6000 N !
 FUNCTION LB2ALVA   298.15  +150000;                                   6000 N !
$ ------------------------------------------------------------------------------
$ C
$
$ B2_BCC with Va on the substitutional sites and 1/3 Va on the interstitial
$ sites is more stable than liquid C. This only matters for metastable
$ calculations (i.e. without graphite). It is also more stable than alpha-Fe
$ + Fe3C below 700 K when the value 30*T is used. This value is further
$ increased.
$
 PAR  G(GRAPHITE_A9,C),,                +GHSERCC;,,                   N 91Din !
 PAR  G(DIAMOND_A4,C),,                 +GDIACC;,,                    N 91Din !
 PAR  G(LIQUID,C),,                     +GHSERCC+117369-24.63*T;,,    N 91Din !
$
 PAR  G(BCC_A2,VA:C),,                  +100000+30*T;,,              N 20Hal11 !
 PAR  G(A2_BCC,VA:C),,                  +100000+30*T;,,              N 20Hal11 !
$
 FUNCTION GHSERCC   298.15  -17368.441+170.73*T-24.3*T*LN(T)
       -4.723E-04*T**2+2562600*T**(-1)-2.643E+08*T**(-2)+1.2E+10*T**(-3);
      6000.00  N !
 FUNCTION GDIACC    298.15  -16359.441+175.61*T-24.31*T*LN(T)
       -4.723E-04*T**2+2698000*T**(-1)-2.61E+08*T**(-2)+1.11E+10*T**(-3);
      6000.00  N !
$ ------------------------------------------------------------------------------
$ Co
$
 PAR  G(HCP_A3,CO:VA),,                 +GHSERCO;,,                   N 91Din !
 PAR  TC(HCP_A3,CO:VA),,                 1396.00;,,                   N 91Din !
 PAR  BMAG(HCP_A3,CO:VA),,                  1.35;,,                   N 91Din !
 PAR  G(FCC_A1,CO:VA),,                 +GHSERCO
             +427.591-0.615248*T;,,                                   N 91Din !
 PAR  TC(FCC_A1,CO:VA),,                 1396.00;,,                   N 91Din !
 PAR  BMAG(FCC_A1,CO:VA),,                  1.35;,,                   N 91Din !
 PAR  G(A1_FCC,CO:VA),,                 +GHSERCO
             +427.591-0.615248*T;,,                                   N 91Din !
 PAR  TC(A1_FCC,CO:VA),,                 1396.00;,,                   N 91Din !
 PAR  BMAG(A1_FCC,CO:VA),,                  1.35;,,                   N 91Din !
 PAR  G(BCC_A2,CO:VA),,                 +GHSERCO+2938-0.7138*T;,,     N 91Din !
 PAR  TC(BCC_A2,CO:VA),,                 1450.00;,,                   N 91Din !
 PAR  BMAG(BCC_A2,CO:VA),,                  1.35;,,                   N 91Din !
 PAR  G(A2_BCC,CO:VA),,                 +GBCCCO+0.1;,,                N 91Din !
 PAR  TC(A2_BCC,CO:VA),,                 1450.00;,,                   N 91Din !
 PAR  BMAG(A2_BCC,CO:VA),,                  1.35;,,                   N 91Din !
 PAR  G(CBCC_A12,CO:VA),,               +GHSERCO+4155;,,              N 91Din !
 PAR  G(CUB_A13,CO:VA),,                +GHSERCO+3155;,,              N 91Din !
 PAR  G(LIQUID,CO),,                    +GLIQCO;,,                    N 91Din !
$
$ With G(A2_BCC,VA:VA)=30*T the parameters below have to be adjusted.
 PAR  L(BCC_A2,CO,VA:VA;0),,            +135000-30*T;,,               N 99Dup2 !
 PAR  L(A2_BCC,CO,VA:VA;0),,            +135000-30*T;,,               N 99Dup2 !
 PAR  G(B2_BCC,VA:CO:VA),,              +67500-15*T;,,                N 99Dup2 !
 PAR  G(B2_BCC,CO:VA:VA),,              +67500-15*T;,,                N 99Dup2 !
$
 PAR  G(KAPPA_E21,CO:CO:VA),,           +4*GHSERCO+5000;,,            N 18Zhe3 !
 PAR  G(M3V,CO:CO),,                    +4*GHSERCO+4408;,,            N 20Wan !
$
 FUNCTION GHSERCO   298.15  +310.241+133.36601*T-25.0861*T*LN(T)
       -0.002654739*T**2-1.7348E-07*T**3+72527*T**(-1);
      1768.00  Y  -17197.666+253.28374*T-40.5*T*LN(T)+9.3488E+30*T**(-9);
      6000.00  N !
 FUNCTION GLIQCO    298.15  +15085.037-8.931932*T+GHSERCO-2.19801E-21*T**7;
      1768.00  Y  -846.61+243.599944*T-40.5*T*LN(T);
      6000.00  N !
 FUNCTION GFCCCO    298.15  +GHSERCO+427.59-0.615248*T;                6000 N !
 FUNCTION GBCCCO    298.15  +GHSERCO+2938-0.7138*T;                    6000 N !
$ ------------------------------------------------------------------------------
$ Cr
$
 PAR  G(BCC_A2,CR:VA),,                 +GHSERCR;,,                   N 91Din !
 PAR  TC(BCC_A2,CR:VA),,                 -311.50;,,                   N 91Din !
 PAR  BMAG(BCC_A2,CR:VA),,                 -0.008;,,                  N 91Din !
 PAR  G(A2_BCC,CR:VA),,                 +GHSERCR+0.1;,,               N 91Din !
 PAR  TC(A2_BCC,CR:VA),,                 -311.50;,,                   N 91Din !
 PAR  BMAG(A2_BCC,CR:VA),,                 -0.008;,,                  N 91Din !
 PAR  G(FCC_A1,CR:VA),,                 +GHSERCR+7284+0.163*T;,,      N 91Din !
 PAR  TC(FCC_A1,CR:VA),,                -1109.00;,,                   N 91Din !
 PAR  BMAG(FCC_A1,CR:VA),,                 -2.46;,,                   N 91Din !
 PAR  G(A1_FCC,CR:VA),,                 +GHSERCR+7284+0.163*T;,,      N 91Din !
 PAR  TC(A1_FCC,CR:VA),,                -1109.00;,,                   N 91Din !
 PAR  BMAG(A1_FCC,CR:VA),,                 -2.46;,,                   N 91Din !
 PAR  G(HCP_A3,CR:VA),,                 +GHSERCR+4438;,,              N 91Din !
 PAR  TC(HCP_A3,CR:VA),,                -1109.00;,,                   N 91Din !
 PAR  BMAG(HCP_A3,CR:VA),,                 -2.46;,,                   N 91Din !
 PAR  G(CBCC_A12,CR:VA),,               +GHSERCR+11087+2.7196*T;,,    N 91Din !
 PAR  G(CUB_A13,CR:VA),,                +GHSERCR+15899+0.6276*T;,,    N 91Din !
 PAR  G(LIQUID,CR),,                    +GLIQCR;,,                    N 91Din !
$
 PAR  L(BCC_A2,CR,VA:VA;0),,            +150000;,,                    N 09Sun !
 PAR  L(A2_BCC,CR,VA:VA;0),,            +150000;,,                    N 09Sun !
 PAR  G(B2_BCC,VA:CR:VA),,              +ZERO;,,                      N 09Sun !
 PAR  G(B2_BCC,CR:VA:VA),,              +ZERO;,,                      N 09Sun !
$
 PAR  G(ALCR2_C11B,CR:CR),,             +3*GHSERCR+15000;,,           N 17Wan2 !
 PAR  G(AL8CR2NI,CR:CR:CR),,            +11*GHSERCR+55000;,,          N 16Wan2 !
 PAR  G(AL11MN4_HT,CR:CR),,             +39*GHSERCR+195000;,,         N 17Cui2 !
 PAR  G(GAMMA_D82,CR:CR),,              +13*GHSERCR+25000;,,          N 17Wan2 !
$PAR  G(SIGMA_D8B,CR:CR:CR),,           +30*GHSERCR+396000;,,         N 06Slu !
$
 FUNCTION GHSERCR   298.15  -8856.94+157.48*T-26.908*T*LN(T)
       +0.00189435*T**2-1.47721E-06*T**3+139250*T**(-1);
      2180.00  Y  -34869.344+344.18*T-50*T*LN(T)-2.88526E+32*T**(-9);
      6000.00  N !
 FUNCTION GLIQCR    298.15  +24339.955-11.420225*T+GHSERCR+2.37615E-21*T**7;
      2180.00  Y  -16459.984+335.616316*T-50*T*LN(T);
      6000.00  N !
 FUNCTION GFCCCR    298.15  +GHSERCR+7284+0.163*T;                     6000 N !
 FUNCTION GHCPCR    298.15  +GHSERCR+4438;                             6000 N !
 FUNCTION GSCRCRCR  298.15  +30*GHSERCR+396000;                        6000 N !
$ ------------------------------------------------------------------------------
$ Fe
$
$ ORTHORHOMBIC_A20 and TETRAGONAL_U added im unary 4.1
$
 PAR  G(BCC_A2,FE:VA),,                 +GHSERFE;,,                   N 91Din !
 PAR  TC(BCC_A2,FE:VA),,                 1043.00;,,                   N 91Din !
 PAR  BMAG(BCC_A2,FE:VA),,                  2.22;,,                   N 91Din !
 PAR  G(A2_BCC,FE:VA),,                 +GHSERFE+0.1;,,               N 91Din !
 PAR  TC(A2_BCC,FE:VA),,                 1043.00;,,                   N 91Din !
 PAR  BMAG(A2_BCC,FE:VA),,                  2.22;,,                   N 91Din !
 PAR  G(FCC_A1,FE:VA),,                 +GFCCFE;,,                    N 91Din !
 PAR  TC(FCC_A1,FE:VA),,                 -201.00;,,                   N 91Din !
 PAR  BMAG(FCC_A1,FE:VA),,                 -2.10;,,                   N 91Din !
 PAR  G(A1_FCC,FE:VA),,                 +GFCCFE;,,                    N 91Din !
 PAR  TC(A1_FCC,FE:VA),,                 -201.00;,,                   N 91Din !
 PAR  BMAG(A1_FCC,FE:VA),,                 -2.10;,,                   N 91Din !
 PAR  G(HCP_A3,FE:VA),,                 +GHCPFE;,,                    N 91Din !
 PAR  G(CBCC_A12,FE:VA),,               +GHSERFE+4745;,,              N 91Din !
 PAR  G(CUB_A13,FE:VA),,                +GHSERFE+3745;,,              N 91Din !
$PAR  G(ORTHORHOMBIC_A20,FE),,          +GHSERFE+5000;,,              N 99SGUN !
$PAR  G(TETRAGONAL_U,FE),,              +GHSERFE+5000;,,              N 99SGUN !
 PAR  G(LIQUID,FE),,                    +GLIQFE;,,                    N 91Din !
$
 PAR  L(BCC_A2,FE,VA:VA;0),,            +150000;,,                    N 09Sun !
 PAR  L(A2_BCC,FE,VA:VA;0),,            +150000;,,                    N 09Sun !
 PAR  G(B2_BCC,FE:VA:VA),,              +ZERO;,,                      N 09Sun !
 PAR  G(B2_BCC,VA:FE:VA),,              +ZERO;,,                      N 09Sun !
$
 PAR  G(AL11CR2,FE:FE),,                +13*GHSERFE+20000;,,          N 17Wan2 !
 PAR  G(GAMMA_D82,FE:FE),,              +13*GHSERFE+13000;,,          N 09Sun !
 PAR  G(KAPPA_E21,FE:FE:VA),,           +4*GHSERFE+10000-3.8*T;,,     N 18Tan2 !
$
 FUNCTION GHSERFE   298.15  +1225.7+124.134*T-23.5143*T*LN(T)
       -0.00439752*T**2-5.8927E-08*T**3+77359*T**(-1);
      1811.00  Y  -25383.581+299.31255*T-46*T*LN(T)+2.29603E+31*T**(-9);
      6000.00  N !
 FUNCTION GFCCFE    298.15  -1462.4+8.282*T-1.15*T*LN(T)
       +6.4E-04*T**2+GHSERFE;
      1811.00  Y  -1713.815+0.940009*T+GHSERFE+4.9251E+30*T**(-9);
      6000.00  N !
 FUNCTION GHCPFE    298.15  -3705.78+12.591*T-1.15*T*LN(T)
       +6.4E-04*T**2+GHSERFE;
      1811.00  Y  -3957.195+5.249009*T+GHSERFE+4.9251E+30*T**(-9);
      6000.00  N !
 FUNCTION GLIQFE    298.15  +12040.17-6.55843*T+GHSERFE-3.67516E-21*T**7;
      1811.00  Y  -10838.83+291.302*T-46*T*LN(T);
      6000.00  N !
$ ------------------------------------------------------------------------------
$ Mn
$
 PAR  G(CBCC_A12,MN:VA),,               +GHSERMN;                2000 N 91Din !
 PAR  TC(CBCC_A12,MN:VA),,               -285.00;                2000 N 91Din !
 PAR  BMAG(CBCC_A12,MN:VA),,               -0.66;                2000 N 91Din !
 PAR  G(CUB_A13,MN:VA),,                +GCUBMN;                 2000 N 91Din !
 PAR  G(FCC_A1,MN:VA),,                 +GFCCMN;                 2000 N 91Din !
 PAR  TC(FCC_A1,MN:VA),,                -1620.00;                2000 N 91Din !
 PAR  BMAG(FCC_A1,MN:VA),,                 -1.86;                2000 N 91Din !
 PAR  G(A1_FCC,MN:VA),,                 +GFCCMN;                 2000 N 91Din !
 PAR  TC(A1_FCC,MN:VA),,                -1620.00;                2000 N 91Din !
 PAR  BMAG(A1_FCC,MN:VA),,                 -1.86;                2000 N 91Din !
 PAR  G(BCC_A2,MN:VA),,                 +GBCCMN;                 2000 N 91Din !
 PAR  TC(BCC_A2,MN:VA),,                 -580.00;                2000 N 91Din !
 PAR  BMAG(BCC_A2,MN:VA),,                 -0.27;                2000 N 91Din !
 PAR  G(A2_BCC,MN:VA),,                 +GBCCMN+0.1;             2000 N 91Din !
 PAR  TC(A2_BCC,MN:VA),,                 -580.00;                2000 N 91Din !
 PAR  BMAG(A2_BCC,MN:VA),,                 -0.27;                2000 N 91Din !
 PAR  G(HCP_A3,MN:VA),,                 +GHCPMN;                 2000 N 91Din !
 PAR  TC(HCP_A3,MN:VA),,                -1620.00;                2000 N 91Din !
 PAR  BMAG(HCP_A3,MN:VA),,                 -1.86;                2000 N 91Din !
 PAR  G(LIQUID,MN),,                    +GLIQMN;                 2000 N 91Din !
$
 PAR  L(BCC_A2,MN,VA:VA;0),,            +150000;,,                    N 09Sun !
 PAR  L(A2_BCC,MN,VA:VA;0),,            +150000;,,                    N 09Sun !
 PAR  G(B2_BCC,MN:VA:VA),,              +ZERO;,,                      N 09Sun !
 PAR  G(B2_BCC,VA:MN:VA),,              +ZERO;,,                      N 09Sun !
$
 PAR  G(ALCR2_C11B,MN:MN),,             +3*GHSERMN+10000;,,           N 17Cui2 !
 PAR  G(AL11MN4_HT,MN:MN),,             +39*GHSERMN+195000;,,         N 07Du !
 PAR  G(GAMMA_D82,MN:MN),,              +13*GBCCMN+13000;,,           N 18Zhe2 !
 PAR  G(KAPPA_E21,MN:MN:VA),,           +4*GHSERMN+10000;,,           N 18Tan1 !
$
 FUNCTION GHSERMN   298.15  -8115.28+130.059*T-23.4582*T*LN(T)
       -0.00734768*T**2+69827*T**(-1);
      1519.00  Y  -28733.41+312.2648*T-48*T*LN(T)+1.656847E+30*T**(-9);
      2000.00  N !
 FUNCTION GCUBMN    298.15  -5800.4+135.995*T-24.8785*T*LN(T)
       -0.00583359*T**2+70269*T**(-1);
      1519.00  Y  +442.65-0.9715*T+GHSERMN+2.310723E+30*T**(-9);
      2000.00  N !
 FUNCTION GFCCMN    298.15  -3439.3+131.884*T-24.5177*T*LN(T)
       -0.006*T**2+69600*T**(-1);
      1519.00  Y  +2663.31-2.5984*T+GHSERMN+2.205113E+30*T**(-9);
      2000.00  N !
 FUNCTION GBCCMN    298.15  -3235.3+127.85*T-23.7*T*LN(T)
       -0.00744271*T**2+60000*T**(-1);
      1519.00  Y  +5544.58-4.5605*T+GHSERMN-3.91695E+29*T**(-9);
      2000.00  N !
 FUNCTION GHCPMN    298.15  -4439.3+133.007*T-24.5177*T*LN(T)
       -0.006*T**2+69600*T**(-1);
      1519.00  Y  +1663.31-1.4754*T+GHSERMN+2.205113E+30*T**(-9);
      2000.00  N !
 FUNCTION GLIQMN    298.15  +17859.91-12.6208*T+GHSERMN-4.41929E-21*T**7;
      1519.00  Y  -9993.9+299.036*T-48*T*LN(T);
      2000.00  N !
$ ------------------------------------------------------------------------------
$ Ni
$
$ FCC_A1 and LIQUID modified in unary 5.0 (slight change in upper T interval)
$ BCT_A5 added in unary 5.0
$
 PAR  G(FCC_A1,NI:VA),,                 +GHSERNI;                3000 N 91Din !
 PAR  TC(FCC_A1,NI:VA),,                  633.00;                3000 N 91Din !
 PAR  BMAG(FCC_A1,NI:VA),,                  0.52;                3000 N 91Din !
 PAR  G(A1_FCC,NI:VA),,                 +GHSERNI;                3000 N 91Din !
 PAR  TC(A1_FCC,NI:VA),,                  633.00;                3000 N 91Din !
 PAR  BMAG(A1_FCC,NI:VA),,                  0.52;                3000 N 91Din !
 PAR  G(BCC_A2,NI:VA),,                 +GHSERNI
             +8715.084-3.556*T;                                  3000 N 91Din !
 PAR  TC(BCC_A2,NI:VA),,                  575.00;                3000 N 91Din !
 PAR  BMAG(BCC_A2,NI:VA),,                  0.85;                3000 N 91Din !
 PAR  G(A2_BCC,NI:VA),,                 +GHSERNI
             +8715.084-3.556*T+0.1;                              3000 N 91Din !
 PAR  TC(A2_BCC,NI:VA),,                  575.00;                3000 N 91Din !
 PAR  BMAG(A2_BCC,NI:VA),,                  0.85;                3000 N 91Din !
 PAR  G(HCP_A3,NI:VA),,                 +GHSERNI+1046+1.255*T;   3000 N 91Din !
 PAR  TC(HCP_A3,NI:VA),,                  633.00;                3000 N 91Din !
 PAR  BMAG(HCP_A3,NI:VA),,                  0.52;                3000 N 91Din !
$PAR  G(BCT_A5,NI),,                    +GHSERNI+10023-4.556*T;  3000 N 99Gho !
 PAR  G(CBCC_A12,NI:VA),,               +GHSERNI+3556;           3000 N 91Din !
 PAR  G(CUB_A13,NI:VA),,                +GHSERNI+2092;           3000 N 91Din !
 PAR  G(LIQUID,NI),,                    +GLIQNI;                 3000 N 91Din !
$
 PAR  L(BCC_A2,NI,VA:VA;0),,            +GB2NIVA+LB2NIVA;,,           N 99Dup1 !
 PAR  L(A2_BCC,NI,VA:VA;0),,            +GB2NIVA+LB2NIVA;,,           N 99Dup1 !
 PAR  G(B2_BCC,VA:NI:VA),,              +0.5*GB2NIVA-0.5*LB2NIVA;,,   N 99Dup1 !
 PAR  G(B2_BCC,NI:VA:VA),,              +0.5*GB2NIVA-0.5*LB2NIVA;,,   N 99Dup1 !
$
 PAR  G(AL8CR2NI,NI:NI:NI),,            +11*GHSERNI+55000;,,          N 16Wan2 !
 PAR  G(GAMMA_D82,NI:NI),,              +13*GHSERNI+65000;,,          N 20Hal6 !
 PAR  G(M3V,NI:NI),,                    +4*GHSERNI+20000;,,           N 19Noo !
 PAR  G(MV3_A15,NI:NI),,                +4*GHSERNI+50800;,,           N 19Noo !
 PAR  G(MNNI2,NI:NI),,                  +3*GHSERNI+15000;,,           N 10Liu !
 PAR  G(SIGMA_D8B,NI:NI:NI),,           +30*GHSERNI+495000;,,         N 19Noo !
$
 FUNCTION GHSERNI   298.15  -5179.159+117.854*T-22.096*T*LN(T)-0.0048407*T**2;
      1728.00  Y  -27840.62+279.134977*T-43.1*T*LN(T)+1.12754E+31*T**(-9);
      3000.00  N !
 FUNCTION GLIQNI    298.15  +16414.686-9.397*T+GHSERNI-3.82318E-21*T**7;
      1728.00  Y  -9549.817+268.597977*T-43.1*T*LN(T);
      3000.00  N !
 FUNCTION GBCCNI    298.15  +GHSERNI+8715.084-3.556*T;                 6000 N !
$
$ With G(A2_BCC,VA:VA)=30*T the same amount must be subtracted from GB2NIVA.
 FUNCTION GB2NIVA   298.15  +162397.3-27.40575*T-30*T;                 6000 N !
 FUNCTION LB2NIVA   298.15  -64024.38+26.49419*T;                      6000 N !
$ ------------------------------------------------------------------------------
$ V
$
 PAR  G(BCC_A2,V:VA),,                  +GHSERVV;                4000 N 91Din !
 PAR  G(A2_BCC,V:VA),,                  +GHSERVV;                4000 N 91Din !
 PAR  G(FCC_A1,V:VA),,                  +GHSERVV+7500+1.7*T;     4000 N 91Din !
 PAR  G(A1_FCC,V:VA),,                  +GHSERVV+7500+1.7*T;     4000 N 91Din !
 PAR  G(HCP_A3,V:VA),,                  +GHSERVV+4000+2.4*T;     4000 N 91Din !
 PAR  G(CBCC_A12,V:VA),,                +GHSERVV+9000;           4000 N 91Din !
 PAR  G(CUB_A13,V:VA),,                 +GHSERVV+10000;          4000 N 91Din !
 PAR  G(LIQUID,V),,                     +GLIQVV;                 4000 N 91Din !
$
 PAR  L(BCC_A2,V,VA:VA;0),,             +150000;,,                    N 09Sun !
 PAR  L(A2_BCC,V,VA:VA;0),,             +150000;,,                    N 09Sun !
 PAR  G(B2_BCC,V:VA:VA),,               +ZERO;,,                      N 09Sun !
 PAR  G(B2_BCC,VA:V:VA),,               +ZERO;,,                      N 09Sun !
$
 PAR  G(ALV3_A15,V:V),,                 +4*GHSERVV+19600;,,           N 19Noo !
 PAR  G(M3V,V:V),,                      +4*GHSERVV+94044;,,           N 19Noo !
 PAR  G(MV3_A15,V:V),,                  +4*GHSERVV+19600;,,           N 19Noo !
 PAR  G(SIGMA_D8B,V:V:V),,              +30*GHSERVV+147000;,,         N 06Slu !
$
 FUNCTION GHSERVV   298.15  -7930.43+133.346053*T-24.134*T*LN(T)
       -0.003098*T**2+1.2175E-07*T**3+69460*T**(-1);
       790.00  Y  -7967.842+143.291093*T-25.9*T*LN(T)
       +6.25E-05*T**2-6.8E-07*T**3;
      2183.00  Y  -41689.864+321.140783*T-47.43*T*LN(T)+6.44389E+31*T**(-9);
      4000.00  N !
 FUNCTION GLIQVV    298.15  +20764.117-9.455552*T+GHSERVV-5.19136E-22*T**7;
      2183.00  Y  -19617.51+311.055983*T-47.43*T*LN(T);
      4000.00  N !
 FUNCTION GFCCVV    298.15  +GHSERVV+7500+1.7*T;                       6000 N !
 FUNCTION GSVVV     298.15  +30*GHSERVV+147000;                        6000 N !
$ ------------------------------------------------------------------------------
$ Va
$
 PAR  G(BCC_A2,VA:VA),,                 +30*T;,,                      N 14Din !
 PAR  G(A2_BCC,VA:VA),,                 +30*T;,,                      N 14Din !
$ ------------------------------------------------------------------------------
$ Binary systems
$ ------------------------------------------------------------------------------
$ Al-C
$
$ From J. Groebner et al. 1995 (included in LB Vol. 1).
$
$ J. Groebner, H.L. Lukas, F. Aldinger, J. Alloys Compd., 220, 8-14(1995)
$ 
$ A misprint in the parameter list was corrected in 96Gro.
$ No parameters for fcc are included in 95Gro or 96Gro.
$
$ Reasonable parameters for fcc and bcc added by Connetable et al. 2008
$
$ Checked against LB and paper. Checked at 6000 K.
$
 PAR  L(LIQUID,AL,C;0),,                +40861.02-33.21138*T;,,       N 95Gro !
$
 PAR  G(FCC_A1,AL:C),,                  +GHSERAL+GHSERCC+81000;,,     N 08Con !
 PAR  L(FCC_A1,AL:C,VA;0),,             -80000+8*T;,,                 N 08Con !
$
 PAR  G(A1_FCC,AL:C),,                  +GHSERAL+GHSERCC+81000;,,     N 08Con !
 PAR  L(A1_FCC,AL:C,VA;0),,             -80000+8*T;,,                 N 08Con !
$
 PAR  G(AL4C3_D71,AL:C),,               +GAL4C3S;,,                   N 95Gro !
$
$ Metastable
$
 PAR  G(BCC_A2,AL:C),,                  +GHSERAL+3*GHSERCC
             +100000+80*T;,,                                          N 08Con !
 PAR  L(BCC_A2,AL:C,VA;0),,             +80000+14*T;,,                N 20Hal2 !
$
 PAR  G(A2_BCC,AL:C),,                  +GHSERAL+3*GHSERCC
             +100000+80*T;,,                                          N 08Con !
 PAR  L(A2_BCC,AL:C,VA;0),,             +80000+14*T;,,                N 20Hal2 !
$
 PAR  G(B2_BCC,AL:AL:C),,               +ZERO;,,                      N 08Con !
 PAR  G(B2_BCC,AL:VA:C),,               +ZERO;,,                      N 08Con !
 PAR  G(B2_BCC,VA:AL:C),,               +ZERO;,,                      N 08Con !
$
 PAR  G(HCP_A3,AL:C),,                  +GHSERAL+0.5*GHSERCC
             +25000-4*T;,,                                            N 18Tan1 !
 PAR  L(HCP_A3,AL:C,VA;0),,             -25000+10*T;,,                N 18Tan1 !
$
 PAR  G(CBCC_A12,AL:C),,                +GHSERAL+GHSERCC+81000;,,     N 18Tan1 !
 PAR  G(CUB_A13,AL:C),,                 +GHSERAL+GHSERCC+81000;,,     N 18Tan1 !
$
 PAR  G(KAPPA_E21,AL:AL:C),,            +4*GHSERAL+GHSERCC+48000;,,   N 18Tan1 !
 PAR  G(MAX_PHASE,AL:AL:C),,            +3*GHSERAL+GHSERCC+120000;,,  N 06Hal1 !
$
 FUNCTION GAL4C3S   298.15  -286001.52+1030.27302*T-161.709142*T*LN(T)
       -0.01152276*T**2+2450000*T**(-1)+7E-07*T**3;
      6000.00  N !
$ ------------------------------------------------------------------------------
$ Al-Co
$
$ M. Noori, B. Hallstedt, Calphad, 71, 101793(2020).
$
$ Checked against paper. Checked at 6000 K.
$
$ Modified magnetic interaction for bcc and B2. This leads to a slight change
$ of the Co-rich B2 phase boundary.
$
$ Modified from 19Ost, which is modified from 13Ste and 17Wan1.
$
 PAR  L(LIQUID,AL,CO;0),,               -140962.8+27.1374*T;,,        N 17Wan1 !
 PAR  L(LIQUID,AL,CO;1),,               -32294.9+12.6454*T;,,         N 17Wan1 !
 PAR  L(LIQUID,AL,CO;2),,               +33074.5-3.409*T;,,           N 17Wan1 !
$
