Repository: Kaushik-Sahu/alloy-sfe-predictor

# ML Surrogate Modeling for Stacking Fault Energy (SFE)

Physics-informed Machine Learning surrogate model that predicts intrinsic Stacking Fault Energy (SFE, mJ/m²) and deformation regime (TRIP / TWIP / Glide) for homogenized, single-phase FCC multicomponent alloys (austenitic steels, MEAs, and 3d transition-metal HEAs) across 300–600 K.

## Project Structure

```
.
├── databases/          # CALPHAD .tdb thermodynamic database
├── data/raw/           # Raw generated CSV data
├── data/processed/     # Cleaned & validated dataset
├── src/                # Data generation & utility scripts
├── notebooks/          # EDA & ML training notebooks (Phase 2)

File: databases/mpea-05.tdb (part 2 of 8)
$
 PAR  L(FCC_A1,AL,CO:VA;0),,            -124200+17.24*T;,,            N 13Ste !
 PAR  L(FCC_A1,AL,CO:VA;1),,            +ZERO;,,                      N 13Ste !
 PAR  L(FCC_A1,AL,CO:VA;2),,            +28740;,,                     N 13Ste !
 PAR  TC(FCC_A1,AL,CO:VA;0),,           -1500;,,                      N 13Ste !
 PAR  TC(FCC_A1,AL,CO:VA;1),,            +650;,,                      N 13Ste !
 PAR  BMAG(FCC_A1,AL,CO:VA;0),,           +10;,,                      N 13Ste !
$
 PAR  L(A1_FCC,AL,CO:VA;0),,            -124200+17.24*T;,,            N 13Ste !
 PAR  L(A1_FCC,AL,CO:VA;1),,            +ZERO;,,                      N 13Ste !
 PAR  L(A1_FCC,AL,CO:VA;2),,            +28740;,,                     N 13Ste !
 PAR  TC(A1_FCC,AL,CO:VA;0),,           -1500;,,                      N 13Ste !
 PAR  TC(A1_FCC,AL,CO:VA;1),,            +650;,,                      N 13Ste !
 PAR  BMAG(A1_FCC,AL,CO:VA;0),,           +10;,,                      N 13Ste !
$
 PAR  G(FCC_4SL,AL:AL:AL:CO:VA),,       +GFAL3CO;,,                   N 16Liu !
 PAR  G(FCC_4SL,AL:AL:CO:CO:VA),,       +GFAL2CO2;,,                  N 16Liu !
 PAR  G(FCC_4SL,AL:CO:CO:CO:VA),,       +GFALCO3;,,                   N 16Liu !
 PAR  L(FCC_4SL,AL,CO:*:*:*:VA;1),,     +L1FALCO;,,                   N 16Liu !
$
 PAR  L(BCC_A2,AL,CO:VA;0),,            -124200+17.24*T;,,            N 20Noo !
 PAR  L(BCC_A2,AL,CO:VA;2),,            +43609-22.509*T;,,            N 20Noo !
 PAR  TC(BCC_A2,AL,CO:VA;0),,            -100;,,                      N 21Noo !
$
 PAR  L(A2_BCC,AL,CO:VA;0),,            -124200+17.24*T;,,            N 20Noo !
 PAR  L(A2_BCC,AL,CO:VA;2),,            +43609-22.509*T;,,            N 20Noo !
 PAR  TC(A2_BCC,AL,CO:VA;0),,            -100;,,                      N 21Noo !
$
 PAR  G(B2_BCC,AL:CO:VA),,              -66566+15.364*T;,,            N 20Noo !
 PAR  G(B2_BCC,CO:AL:VA),,              -66566+15.364*T;,,            N 20Noo !
 PAR  TC(B2_BCC,AL:CO:VA),,             -1400;,,                      N 13Ste !
 PAR  TC(B2_BCC,CO:AL:VA),,             -1400;,,                      N 13Ste !
 PAR  BMAG(B2_BCC,AL:CO:VA;0),,            -1.35;,,                   N 21Noo !
 PAR  BMAG(B2_BCC,CO:AL:VA;0),,            -1.35;,,                   N 21Noo ! 
 PAR  L(B2_BCC,AL,CO:CO:VA;0),,         +12703-7.062*T;,,             N 20Noo !
 PAR  L(B2_BCC,CO:AL,CO:VA;0),,         +12703-7.062*T;,,             N 20Noo !
 PAR  L(B2_BCC,AL,CO:CO:VA;1),,         +10668-5.411*T;,,             N 20Noo !
 PAR  L(B2_BCC,CO:AL,CO:VA;1),,         +10668-5.411*T;,,             N 20Noo !
$PAR  L(B2_BCC,CO,VA:AL:VA;0),,         -28079-38.4534*T;,,           N 17Wan1 !
$PAR  L(B2_BCC,AL:CO,VA:VA;0),,         -28079-38.4534*T;,,           N 17Wan1 !
$
 PAR  L(HCP_A3,AL,CO:VA;0),,            -124200+17.24*T;,,            N 20Noo !
 PAR  L(HCP_A3,AL,CO:VA;2),,            +28740;,,                     N 20Noo !
$PAR  TC(HCP_A3,AL,CO:VA;0),,           +1396;,,                      N 13Ste !
$PAR  BMAG(HCP_A3,AL,CO:VA;0),,            +1.35;,,                   N 13Ste !
$
 PAR  G(AL9CO2,AL:CO),,                 +9*GHSERAL+2*GHSERCO
             -340151.1+60.7277*T;,,                                   N 19Ost !
 PAR  G(O_AL13CO4,AL:CO),,              +0.76*GHSERAL+0.24*GHSERCO
             -40107+7.9*T;,,                                          N 19Ost !
$
 PAR  G(M_AL13M4,AL:CO:AL),,            +0.765*GHSERAL+0.235*GHSERCO
             -39891+8.46*T;,,                                         N 19Ost !
 PAR  G(M_AL13M4,AL:CO:VA),,            +0.6275*GHSERAL+0.235*GHSERCO
             -37400+8.46*T;,,                                         N 19Ost !
$
 PAR  G(Y_AL13CO4,AL:CO),,              +0.755*GHSERAL+0.245*GHSERCO
             -40080+7.5608*T;,,                                       N 19Ost !
 PAR  G(AL3CO,AL:CO),,                  +0.745*GHSERAL+0.255*GHSERCO
             -42728.3+8.8831*T;,,                                     N 17Wan1 !
 PAR  G(AL5CO2_D811,AL:CO),,            +5*GHSERAL+2*GHSERCO
             -322674+67.6931*T;,,                                     N 17Wan1 !
$
$ Metastable
$
 PAR  L(CBCC_A12,AL,CO:VA;0),,          -124200+17.24*T;,,            N 20Noo !
 PAR  L(CBCC_A12,AL,CO:VA;2),,          +28740;,,                     N 20Noo !
$
 PAR  L(CUB_A13,AL,CO:VA;0),,           -124200+17.24*T;,,            N 20Noo !
 PAR  L(CUB_A13,AL,CO:VA;2),,           +28740;,,                     N 20Noo !
$
 PAR  G(AL5FE2,AL:CO),,                 +5*GHSERAL+2*GHSERCO
             -295000+65*T;,,                                          N 21Noo !
 PAR  G(AL2FE,AL:CO),,                  +2*GHSERAL+GHSERCO
             -135000+30*T;,,                                          N 21Noo !
 PAR  G(GAMMA_D810,AL:CO:AL),,          +21*GHSERAL+5*GHSERCO
             -525000;,,                                               N 20Noo !
 PAR  G(GAMMA_D82,AL:CO),,              +8*GBCCAL+5*GBCCCO-450000;,,  N 20Noo !
$
 PAR  G(AL3NI_D011,AL:CO),,             +3*GHSERAL+GHSERCO
             -143924+18*T;,,                                          N 18Wan !
$
 PAR  G(AL3NI2_D513,AL:AL:CO),,         +5*GBCCAL+GBCCCO;,,           N 18Wan !
 PAR  G(AL3NI2_D513,AL:CO:CO),,         +3*GBCCAL+3*GBCCCO;,,         N 18Wan !
 PAR  G(AL3NI2_D513,AL:CO:VA),,         +3*GBCCAL+2*GBCCCO
             -268535+85*T;,,                                          N 18Wan !
$
 PAR  G(AL4NI3,AL:CO),,                 +4*GHSERAL+3*GHSERCO
             -390000+110*T;,,                                         N 20Hal4 !
$
 PAR  G(ALCONI_T1,AL:AL:CO),,           +15*GHSERAL+5*GHSERCO
             -808032+166*T;,,                                         N 18Wan !
 PAR  G(ALCONI_T1,AL:CO:CO),,           +14*GHSERAL+6*GHSERCO
             -648000;,,                                               N 18Wan !
 PAR  L(ALCONI_T1,AL:AL,CO:CO;0),,      -10500;,,                     N 18Wan !
$
 PAR  G(ALCONI_T2,AL:CO),,              +3*GHSERAL+GHSERCO
             -153140.9+28.3*T;,,                                      N 18Wan !
 PAR  G(ALCONI_T3,AL:CO:CO),,           +9*GHSERAL+4*GHSERCO
             -510081.2+110.4*T;,,                                     N 18Wan !
$
 PAR  G(KAPPA_E21,AL:CO:VA),,           +GHSERAL+3*GHSERCO-91771;,,   N 18Zhe3 !
 PAR  G(KAPPA_E21,CO:AL:VA),,           +GHSERCO+3*GHSERAL-88801;,,   N 18Zhe3 !
$
 FUNCTION UFALCO    298.15  -4872;                                     6000 N !
 FUNCTION GFALCO3   298.15  +3*UFALCO;                                 6000 N !
 FUNCTION GFAL2CO2  298.15  +4*UFALCO;                                 6000 N !
 FUNCTION GFAL3CO   298.15  +3*UFALCO;                                 6000 N !
 FUNCTION L0FALCO   298.15  0.0;                                       6000 N !
 FUNCTION L1FALCO   298.15  +3023;                                     6000 N !
$ ------------------------------------------------------------------------------
$ Al-Cr
$
$ S. Wang, Z. Li, Z. Qin, S. Wang, X. Lu, C. Li, TMS 2017 Proc., 443-54(2017).
$
$ There is no phase diagram in the paper, only in Chen 2011. Checked at 6000 K.
$
$ The parameters for AL8CR5_D810 used by 17Wan result in an incorrect site
$ occupancy with Al primarily on the second sublattice and Cr on the third.
$ Actually, the third sublattice should have mixed occupancy and the second
$ should be primarily occupied by Cr. When correcting this, the model was
$ also simplified to (Al)12(Cr)5(Al,Cr)9. The equilibria with AL8CR5_D82 are
$ retained, but AL8CR5_D810 is now much wider towards low temperature,
$ similar to e.g. 17Cui1.
$
$ The fcc interaction is modified to reproduce the same Cr-solubility
$ in fcc-Al as in 17Cui1, which is considerably higher than in 17Wan.
$ The fcc interaction is then much closer to the bcc interaction.
$
$ The maximum temperature for AlCr2 is reduced by about 40 K.
$
$ The dataset is modified from an assessment by L.Y. Chen et al., J. Alloys
$ Compd., 509, 1936-46(2011). However, parameters for Al-Cr are not included
$ in that paper. They, in turn, cite L.Y. Chen et al., J. Iron Steel Res.,
$ 21, 10-16(2009), but this paper could not be found on the journal web-site.
$ This dataset is actually not too different from the 08Lia dataset.
$
$ The G(AL8CR5_D82,CR:CR) parameter is missing in the paper. There is some
$ difference in the equilibria between Al8Cr5_D82 and Al8Cr5_D810 compared to
$ the phase diagram published by L.Y. Chen et al. 2011.
$
$ Helander and Tolochko (J. Phase Equilib., 20, 57-60(1999)) showed
$ experimentally that there is a small region of B2 in the Al-Cr system.
$ Ordering with a TC of 1260 K and 1300 K was added by Subasic and
$ Dinsdale (COST), respectively. When adding this to the description by
$ Saunders, the bcc phase becomes ordered at low T as well and gets a
$ retrograde solvus and destabilisation of AlCr2 at low T. Dupin chose a
$ smaller ordering energy (without a stable B2 region) to avoid this.
$
 PAR  L(LIQUID,AL,CR;0),,               -36800+1.8*T;,,               N 17Wan2 !
 PAR  L(LIQUID,AL,CR;1),,               -14800+6.3*T;,,               N 17Wan2 !
$
 PAR  L(FCC_A1,AL,CR:VA;0),,            -53300+8.6*T;,,               N 20Hal5 !
 PAR  L(A1_FCC,AL,CR:VA;0),,            -53300+8.6*T;,,               N 20Hal5 !
$
 PAR  G(FCC_4SL,AL:AL:AL:CR:VA),,       +GFAL3CR;,,                   N 01Dup !
 PAR  G(FCC_4SL,AL:AL:CR:CR:VA),,       +GFAL2CR2;,,                  N 01Dup !
 PAR  G(FCC_4SL,AL:CR:CR:CR:VA),,       +GFALCR3;,,                   N 01Dup !
$
 PAR  L(BCC_A2,AL,CR:VA;0),,            -58452.5+8.6*T;,,             N 17Wan2 !
 PAR  L(A2_BCC,AL,CR:VA;0),,            -58452.5+8.6*T;,,             N 17Wan2 !
$
 PAR  G(B2_BCC,AL:CR:VA),,              -2000;,,                      N 01Dup !
 PAR  G(B2_BCC,CR:AL:VA),,              -2000;,,                      N 01Dup !
$
 PAR  G(AL7CR,AL:CR),,                  +7*GHSERAL+GHSERCR
             -103570+24.8*T;,,                                        N 17Wan2 !
 PAR  L(AL7CR,AL:AL,CR;0),,             -28000+13.5*T;,,              N 17Wan2 !
$
 PAR  G(AL11CR2,AL:CR),,                +11*GHSERAL+2*GHSERCR
             -147600.9;,,                                             N 17Wan2 !
 PAR  L(AL11CR2,AL:AL,CR;0),,           +172602.3-190.4713*T;,,       N 17Wan2 !
$
 PAR  G(AL4M_MU,AL:CR),,                +4*GHSERAL+GHSERCR
             -79800+9.5*T;,,                                          N 17Wan2 !
 PAR  L(AL4M_MU,AL:AL,CR;0),,           -103000+44.003*T;,,           N 17Wan2 !
$
 PAR  G(GAMMA_D810,AL:CR:AL),,          +21*GHSERAL+5*GHSERCR
             -336600+56*T;,,                                          N 20Hal5 !
 PAR  G(GAMMA_D810,AL:CR:CR),,          +12*GHSERAL+14*GHSERCR
             -427300+56*T;,,                                          N 20Hal5 !
 PAR  L(GAMMA_D810,AL:CR:AL,CR;0),,     -406000;,,                    N 20Hal5 !
$
 PAR  G(GAMMA_D82,AL:CR),,              +8*GHSERAL+5*GHSERCR
             -216220-13*T;,,                                          N 17Wan2 !
 PAR  G(GAMMA_D82,CR:AL),,              +8*GHSERCR+5*GHSERAL
             +390114.8;,,                                             N 17Wan2 !
 PAR  L(GAMMA_D82,AL,CR:AL;0),,         -45244.4-9.9705*T;,,          N 17Wan2 !
 PAR  L(GAMMA_D82,AL,CR:AL;1),,         +14176.682+17.55163*T;,,      N 17Wan2 !
 PAR  L(GAMMA_D82,AL,CR:CR;0),,         -21944.4+27.9705*T;,,         N 17Wan2 !
 PAR  L(GAMMA_D82,AL,CR:CR;1),,         +33576.682+9.55163*T;,,       N 17Wan2 !
 PAR  L(GAMMA_D82,AL:AL,CR;0),,         -83500-6.4091*T;,,            N 17Wan2 !
 PAR  L(GAMMA_D82,AL:AL,CR;1),,         -49000+60*T;,,                N 17Wan2 !
 PAR  L(GAMMA_D82,CR:AL,CR;0),,         -59000-230*T;,,               N 17Wan2 !
 PAR  L(GAMMA_D82,CR:AL,CR;1),,         -129000+60*T;,,               N 17Wan2 !
$
 PAR  G(ALCR2_C11B,AL:CR),,             +GHSERAL+2*GHSERCR-45250;,,   N 20Hal5 !
 PAR  G(ALCR2_C11B,CR:AL),,             +GHSERCR+2*GHSERAL+75279.2;,, N 08Lia !
 PAR  L(ALCR2_C11B,AL,CR:AL;0),,        -11282.4-6.37*T;,,            N 08Lia !
 PAR  L(ALCR2_C11B,AL,CR:CR;0),,        -11282.4-6.37*T;,,            N 08Lia !
 PAR  L(ALCR2_C11B,AL:AL,CR;0),,        -31502.4+5.7033*T;,,          N 08Lia !
 PAR  L(ALCR2_C11B,CR:AL,CR;0),,        -31502.4+5.7033*T;,,          N 08Lia !
$
$ Metastable
$
 PAR  L(HCP_A3,AL,CR:VA;0),,            -53300+8.6*T;,,               N Same !
 PAR  L(CUB_A13,AL,CR:VA;0),,           -73300+8.6*T;,,               N 20Hal5 !
 PAR  L(CBCC_A12,AL,CR:VA;0),,          -53300+8.6*T;,,               N Same !
$
 PAR  G(ALCRFE_O,AL:CR),,               +0.72*GHSERAL+0.28*GHSERCR
             +3000;,,                                                 N 17Wan2 !
 PAR  L(ALCRFE_O,AL:AL,CR;0),,          -6000;,,                      N 17Wan2 !
$
 PAR  G(ALCRFE_D3,AL:CR),,              +0.72*GHSERAL+0.28*GHSERCR
             +2000;,,                                                 N 17Wan2 !
$
 PAR  G(ALCRFE_H,AL:CR:AL),,            +1.22*GHSERAL+0.09*GHSERCR;,, N 17Wan2 !
 PAR  G(ALCRFE_H,AL:CR:CR),,            +GHSERAL+0.31*GHSERCR;,,      N 17Wan2 !
$
 PAR  G(AL8CR2NI,AL:AL:CR),,            +10*GHSERAL+GHSERCR;,,        N Lin !
 PAR  G(AL8CR2NI,AL:CR:AL),,            +9*GHSERAL+2*GHSERCR
             -132000-2.992*T;,,                                       N 20Hal6 !
 PAR  G(AL8CR2NI,AL:CR:CR),,            +8*GHSERAL+3*GHSERCR
             -176000+14*T;,,                                          N 20Hal6 !
 PAR  G(AL8CR2NI,CR:AL:AL),,            +3*GHSERAL+8*GHSERCR;,,       N Lin !
 PAR  G(AL8CR2NI,CR:AL:CR),,            +2*GHSERAL+9*GHSERCR;,,       N Lin !
 PAR  G(AL8CR2NI,CR:CR:AL),,            +GHSERAL+10*GHSERCR;,,        N Lin !
$
 PAR  G(AL5FE2,AL:CR),,                 +5*GHSERAL+2*GHSERCR-10000;,, N 17Wan2 !
 PAR  G(AL2FE,AL:CR),,                  +2*GHSERAL+GHSERCR-10000;,,   N 17Wan2 !
$
 PAR  G(M_AL13M4,AL:CR:AL),,            +0.765*GHSERAL+0.235*GHSERCR
             -8900;,,                                                 N 17Wan2 !
 PAR  G(M_AL13M4,AL:CR:VA),,            +0.6275*GHSERAL+0.235*GHSERCR
             -12000;,,                                                N 17Wan2 !
$
 PAR  G(AL12MN,AL:CR),,                 +12*GHSERAL+GHSERCR
             -90220+23.4*T;,,                                         N 20Hal5 !
 PAR  G(AL6MN_D2H,AL:CR),,              +6*GHSERAL+GHSERCR
             -90550+19.25*T;,,                                        N 20Hal5 !
 PAR  G(AL11MN4_LT,AL:CR),,             +11*GHSERAL+4*GHSERCR
             -252000+18*T;,,                                          N 20Hal5 !
 PAR  G(AL11MN4_HT,AL:CR),,             +29*GHSERAL+10*GHSERCR
             -573300;,,                                               N 20Hal5 !
$
 PAR  G(AL3NI2_D513,AL:CR:VA),,         +3*GHSERAL+2*GHSERCR
             -85000+81.5*T;,,                                         N 20Hal6 !
$
 PAR  G(SIGMA_D8B,AL:CR:CR),,           +10*GHSERAL+20*GHSERCR
             -200000;,,                                               N 20Hal5 !
 PAR  G(SIGMA_D8B,AL:CR:AL),,           +10*GHSERAL+4*GHSERCR
             +16*GBCCAL-150000;,,                                     N 20Hal5 !
$
 FUNCTION UFALCR    298.15  -830;                                      6000 N !
 FUNCTION U4FALCR   298.15  0.0;                                       6000 N !
 FUNCTION GFALCR3   298.15  3*UFALCR;                                  6000 N !
 FUNCTION GFAL2CR2  298.15  4*UFALCR;                                  6000 N !
 FUNCTION GFAL3CR   298.15  3*UFALCR;                                  6000 N !
$ ------------------------------------------------------------------------------
$ Al-Fe
$
$ W. Zheng, S. He, M. Selleby, Y. He, L. Li, X.-G. Lu, J. Agren,
$ Calphad, 58, 34-49(2017).
$
$ Checked against paper and author's tdb. Checked at 6000 K.
$
$ Modified from 09Sun. For the B2_BCC, BCC_4SL and FCC_4SL phases the
$ bond exchange energies UB1ALFE (very slightly) and UFALFE were modified.
$ Additionally, the L1 and L2 interactions for B2_BCC were changed. Other
$ parameters for these phases were kept unchanged.
$
$ This datasets contains 4SL fcc (FCC_4SL + A1_FCC) and bcc (BCC_4SL + A2_4SL)
$ and 2SL bcc (B2_BCC + A2_BCC). Option F and B are used.
$
$ The kappa parameters from 18Tan2 cause an inverse stability range of kappa
$ above 4270 K.
$
 PAR  L(LIQUID,AL,FE;0),,               -81930+16.03*T;,,             N 17Zhe !
 PAR  L(LIQUID,AL,FE;1),,               -15100+9.38*T;,,              N 17Zhe !
$
 PAR  L(FCC_A1,AL,FE:VA;0),,            -100041+25.14*T;,,            N 17Zhe !
 PAR  L(FCC_A1,AL,FE:VA;1),,            +33159-11.86*T;,,             N 17Zhe !
 PAR  L(FCC_A1,AL,FE:VA;2),,            +32200-17*T;,,                N 09Sun !
$
 PAR  L(A1_FCC,AL,FE:VA;0),,            -100041+25.14*T;,,            N 17Zhe !
 PAR  L(A1_FCC,AL,FE:VA;1),,            +33159-11.86*T;,,             N 17Zhe !
 PAR  L(A1_FCC,AL,FE:VA;2),,            +32200-17*T;,,                N 09Sun !
$
 PAR  G(FCC_4SL,FE:AL:AL:AL:VA),,       +GFAL3FE;,,                   N 17Zhe !
 PAR  G(FCC_4SL,FE:FE:AL:AL:VA),,       +GFAL2FE2;,,                  N 17Zhe !
 PAR  G(FCC_4SL,FE:FE:FE:AL:VA),,       +GFALFE3;,,                   N 17Zhe !
 PAR  L(FCC_4SL,AL,FE:*:*:*:VA;0),,     +L0FALFE;,,                   N 17Zhe !
 PAR  L(FCC_4SL,AL,FE:AL,FE:*:*:VA;0),, +SFALFE;,,                    N 17Zhe !
$
 PAR  L(BCC_A2,AL,FE:VA;0),,            -122360+31.6*T;,,             N 17Zhe !
 PAR  L(BCC_A2,AL,FE:VA;1),,            +2945.2;,,                    N 93Sei !
 PAR  L(BCC_A2,AL,FE:VA;2),,            +495;,,                       N 17Zhe !
 PAR  TC(BCC_A2,AL,FE:VA;0),,            -438;,,                      N 09Sun !
 PAR  TC(BCC_A2,AL,FE:VA;1),,           -1720;,,                      N 09Sun !
$
 PAR  L(A2_BCC,AL,FE:VA;0),,            -122360+31.6*T;,,             N 17Zhe !
 PAR  L(A2_BCC,AL,FE:VA;1),,            +2945.2;,,                    N 93Sei !
 PAR  L(A2_BCC,AL,FE:VA;2),,            +495;,,                       N 17Zhe !
 PAR  TC(A2_BCC,AL,FE:VA;0),,            -438;,,                      N 09Sun !
 PAR  TC(A2_BCC,AL,FE:VA;1),,           -1720;,,                      N 09Sun !
$
 PAR  G(B2_BCC,AL:FE:VA),,              +GB2ALFE;,,                   N 17Zhe !
 PAR  G(B2_BCC,FE:AL:VA),,              +GB2ALFE;,,                   N 17Zhe !
 PAR  L(B2_BCC,AL,FE:AL:VA;0),,         +5600;,,                      N 09Sun !
 PAR  L(B2_BCC,AL:AL,FE:VA;0),,         +5600;,,                      N 09Sun !
 PAR  L(B2_BCC,FE:AL,FE:VA;0),,         -1400+2.4*T;,,                N 09Sun !
 PAR  L(B2_BCC,AL,FE:FE:VA;0),,         -1400+2.4*T;,,                N 09Sun !
 PAR  L(B2_BCC,AL,FE:*:VA;0),,          +3*UB2ALFE;,,                 N 09Sun !
 PAR  L(B2_BCC,*:AL,FE:VA;0),,          +3*UB2ALFE;,,                 N 09Sun !
 PAR  L(B2_BCC,AL,FE:*:VA;1),,          +120;,,                       N 17Zhe !
 PAR  L(B2_BCC,*:AL,FE:VA;1),,          +120;,,                       N 17Zhe !
 PAR  L(B2_BCC,AL,FE:*:VA;2),,          -520;,,                       N 17Zhe !
 PAR  L(B2_BCC,*:AL,FE:VA;2),,          -520;,,                       N 17Zhe !
 PAR  L(B2_BCC,AL,FE:AL,FE:VA;0),,      -8400-4.8*T;,,                N 09Sun !
 PAR  TC(B2_BCC,FE:AL:VA),,             +2*UTCBALFE;,,                N 09Sun !
 PAR  TC(B2_BCC,AL:FE:VA),,             +2*UTCBALFE;,,                N 09Sun !
 PAR  TC(B2_BCC,AL,FE:*:VA;0),,         -2*UTCBALFE;,,                N 09Sun !
 PAR  TC(B2_BCC,*:AL,FE:VA;0),,         -2*UTCBALFE;,,                N 09Sun !
 PAR  BM(B2_BCC,FE:AL:VA),,             +2*UBMBALFE;,,                N 09Sun !
 PAR  BM(B2_BCC,AL:FE:VA),,             +2*UBMBALFE;,,                N 09Sun !
 PAR  BM(B2_BCC,AL,FE:*:VA;0),,         +2*BM0BALFE;,,                N 09Sun !
 PAR  BM(B2_BCC,*:AL,FE:VA;0),,         +2*BM0BALFE;,,                N 09Sun !
 PAR  BM(B2_BCC,AL,FE:*:VA;1),,         +2*BM1BALFE;,,                N 09Sun !
 PAR  BM(B2_BCC,*:AL,FE:VA;1),,         +2*BM1BALFE;,,                N 09Sun !
 PAR  BM(B2_BCC,AL,FE:*:VA;2),,         +2*BM2BALFE;,,                N 09Sun !
 PAR  BM(B2_BCC,*:AL,FE:VA;2),,         +2*BM2BALFE;,,                N 09Sun !
$
 PAR  G(M_AL13M4,AL:FE:AL),,            +0.765*GHSERAL+0.235*GHSERFE
             -30680+7.44*T;,,                                         N 17Zhe !
 PAR  G(M_AL13M4,AL:FE:VA),,            +0.6275*GHSERAL+0.235*GHSERFE
             -28100+7.44*T;,,                                         N 17Zhe !
$
 PAR  G(AL5FE2,AL:FE),,                 +5*GHSERAL+2*GHSERFE
             -235600+54.3*T;,,                                        N 17Zhe !
 PAR  G(AL2FE,AL:FE),,                  +2*GHSERAL+GHSERFE
             -103900+23*T;,,                                          N 17Zhe !
$
 PAR  G(GAMMA_D82,AL:FE),,              +8*GBCCAL+5*GHSERFE
             -394000+36.2*T;,,                                        N 17Zhe !
 PAR  G(GAMMA_D82,FE:AL),,              +8*GHSERFE+5*GBCCAL
             +200000+36.2*T;,,                                        N 17Zhe !
 PAR  L(GAMMA_D82,AL,FE:FE;0),,         -174000;,,                    N 09Sun !
 PAR  L(GAMMA_D82,AL:AL,FE;0),,         -120000;,,                    N 17Zhe !
$
$ Metastable
$
 PAR  L(HCP_A3,AL,FE:VA;0),,            -100000+20*T;,,               N 13Lin !
 PAR  L(CBCC_A12,AL,FE:VA;0),,          +ZERO;,,                      N 13Lin !
 PAR  L(CUB_A13,AL,FE:VA;0),,           -117900+23.2*T;,,             N 13Lin !
 PAR  L(CUB_A13,AL,FE:VA;1),,           +56192-36.3*T;,,              N 18Zhe2 !
$
 PAR  G(AL9CO2,AL:FE),,                 +9*GHSERAL+2*GHSERFE
             -251500+60.7277*T;,,                                     N 21Noo !
 PAR  G(AL5CO2_D811,AL:FE),,            +5*GHSERAL+2*GHSERFE
             -227000+54*T;,,                                          N 19Ost !
$
 PAR  G(AL7CR,AL:FE),,                  +7*GHSERAL+GHSERFE;,,         N 17Wan2 !
$
 PAR  G(AL11CR2,AL:FE),,                +11*GHSERAL+2*GHSERFE
             +40000;,,                                                N 17Wan2 !
 PAR  G(AL11CR2,FE:AL),,                +11*GHSERFE+2*GHSERAL
             +60000;,,                                                N 17Wan2 !
$
 PAR  G(ALCRFE_O,AL:FE),,               +0.72*GHSERAL+0.28*GHSERFE
             +6000;,,                                                 N 20Hal9 !
 PAR  L(ALCRFE_O,AL:AL,FE;0),,          +1000;,,                      N 17Wan2 !
$
 PAR  G(ALCRFE_D3,AL:FE),,              +0.72*GHSERAL+0.28*GHSERFE
             +2000;,,                                                 N 17Wan2 !
$
 PAR  G(ALFEMN_PHI,AL:AL:FE),,          +0.85*GHSERAL+0.15*GHSERFE
             -14512-0.56*T;,,                                         N 18Zhe2 !
$
 PAR  G(ALFEMN_D3,AL:AL:FE),,           +0.78*GHSERAL+0.22*GHSERFE
             -24989+15.36*T;,,                                        N 18Zhe2 !
 PAR  G(ALFEMN_D3,AL:FE:FE),,           +0.7*GHSERAL+0.3*GHSERFE
             -32054+15.6*T;,,                                         N 18Zhe2 !
$
 PAR  G(ALFEMN_ZETA,AL:FE),,            +4*GHSERAL+GHSERFE
             -101661+34.761*T;,,                                      N 18Zhe2 !
$
 PAR  G(AL12MN,AL:FE),,                 +12*GHSERAL+GHSERFE
             -105818+33.5848*T;,,                                     N 97Jan !
 PAR  G(AL6MN_D2H,AL:FE),,              +6*GHSERAL+GHSERFE
             -125000+28*T;,,                                          N 18Zhe2 !
 PAR  G(AL4M_MU,AL:FE),,                +4*GHSERAL+GHSERFE
             -105661+34.761*T;,,                                      N 13Lin !
$
 PAR  G(AL11MN4_HT,AL:FE),,             +29*GHSERAL+10*GHSERFE
             -1123257+246.3*T;,,                                      N 18Zhe2 !
$
 PAR  G(AL3NI_D011,AL:FE),,             +3*GHSERAL+GHSERFE
             -71702.64;,,                                             N 09Zha2 !
 PAR  G(AL3NI2_D513,AL:FE:VA),,         +3*GHSERAL+2*GHSERFE
             -64790.16;,,                                             N 09Zha2 !
$
 PAR  G(GAMMA_D810,AL:FE:AL),,          +21*GHSERAL+5*GHSERFE
             -461550-5.742*T;,,                                       N 18Zhe2 !
 PAR  G(GAMMA_D810,AL:FE:FE),,          +12*GHSERAL+14*GHSERFE
             -490150-98.0785*T;,,                                     N 18Zhe2 !
 PAR  L(GAMMA_D810,AL:FE:AL,FE;0),,     -1159650+821*T;,,             N 18Zhe2 !
$
 PAR  G(KAPPA_E21,AL:FE:VA),,           +GHSERAL+3*GFCCFE
             -87000+9.2*T;,,                                          N 18Tan2 !
$ Fe:Al:Va = Al:Al:C + Al:Fe:Va + Fe:Fe:C - 2*Al:Fe:C
$PAR  G(KAPPA_E21,FE:AL:VA),,           +3*GHSERFE+GHSERAL
$            +266000-86.2*T;,,                                        N 18Tan2 !
 PAR  G(KAPPA_E21,FE:AL:VA),,           +3*GHSERFE+GHSERAL+150000;,,  N 20Hal2 !
 PAR  L(KAPPA_E21,AL:AL,FE:VA;0),,      -120000;,,                    N 18Tan2 !
$
 PAR  G(M5C2,FE:AL),,                   +5*GHSERFE+2*GHSERAL;,,       N 18Tan2 !
$
 FUNCTION UFALFE    298.15  -3200+0.153*T;                             6000 N !
 FUNCTION GFAL3FE   298.15  +3*UFALFE+9000;                            6000 N !
 FUNCTION GFAL2FE2  298.15  +4*UFALFE;                                 6000 N !
 FUNCTION GFALFE3   298.15  +3*UFALFE-3500;                            6000 N !
 FUNCTION SFALFE    298.15  +UFALFE;                                   6000 N !
 FUNCTION L0FALFE   298.15  +ZERO;                                     6000 N !
$
 FUNCTION UB1ALFE   298.15  -4018-1.14*T;                              6000 N !
 FUNCTION UB2ALFE   298.15  -1315.33-1.33*T;                           6000 N !
 FUNCTION GBAL3FE   298.15  +2*UB1ALFE+1.5*UB2ALFE+3900;               6000 N !
 FUNCTION GB2ALFE   298.15  +4*UB1ALFE;                                6000 N !
 FUNCTION GB32ALFE  298.15  +2*UB1ALFE+3*UB2ALFE;                      6000 N !
 FUNCTION GBALFE3   298.15  +2*UB1ALFE+1.5*UB2ALFE-70+0.5*T;           6000 N !
 FUNCTION L0BALFE   298.15  +ZERO;                                     6000 N !
 FUNCTION L1BALFE   298.15  -634+0.68*T;                               6000 N !
 FUNCTION L2BALFE   298.15  -190;                                      6000 N !
 FUNCTION UTCBALFE  298.15  -125;                                      6000 N !
 FUNCTION UBMBALFE  298.15  -1.36;                                     6000 N !
 FUNCTION BM0BALFE  298.15  -0.3;                                      6000 N !
 FUNCTION BM1BALFE  298.15  -0.8;                                      6000 N !
 FUNCTION BM2BALFE  298.15  +0.2;                                      6000 N !
$ ------------------------------------------------------------------------------
$ Al-Mn
$
$ W. Zheng, H. Mao, X.-G. Lu, Y. He, L. Li, M. Selleby, J. Agren,
$ J. Alloys Compd., 742, 1046-57(2018).
$  
$ Modified from 07Du; AL8MN5_D82 added. B2 ordering from 12Dju.
$ 4-sl fcc and bcc ordering from 12Dju is kept here, but was not used by 18Zhe.
$ 18Zhe set L1BALMN for B2_BCC to zero. The value from 12Dju is kept here.
$ This causes a minor shift in the A2/B2 transition.
$
$ Checked against paper. Checked at 6000 K.
$
$ This dataset uses option F and B for fcc and bcc ordering.
$
$ There is an inverse miscibility gap with a minimum at 4277 K and x(Mn)=0.29.
$
$ A number of metastable phases have been observed in this system:
$ pi-Al4Mn (oC152), Al10Mn3 (also phi-AlMn; hP26), L10. And some quasicryst.
$ phases: T-AlMn (decagonal at Al4Mn), i-AlMn (icosahedral at Al4Mn).
$ Phase with unknown status: Al78Mn22 (oC1233).
$
 PAR  L(LIQUID,AL,MN;0),,               -70584.9+28.22693*T;,,        N 07Du !
 PAR  L(LIQUID,AL,MN;1),,               -13293.5+9.82551*T;,,         N 07Du !
$
 PAR  L(FCC_A1,AL,MN:VA;0),,            -69938+27.17958*T;,,          N 07Du !
 PAR  L(FCC_A1,AL,MN:VA;1),,            +8248.9;,,                    N 07Du !
$
 PAR  L(A1_FCC,AL,MN:VA;0),,            -69938+27.17958*T;,,          N 07Du !
 PAR  L(A1_FCC,AL,MN:VA;1),,            +8248.9;,,                    N 07Du !
$
 PAR  G(FCC_4SL,AL:AL:AL:MN:VA),,       +GFAL3MN;,,                   N 12Dju !
 PAR  G(FCC_4SL,AL:AL:MN:MN:VA),,       +GFAL2MN2;,,                  N 12Dju !
 PAR  G(FCC_4SL,AL:MN:MN:MN:VA),,       +GFALMN3;,,                   N 12Dju !
 PAR  L(FCC_4SL,AL,MN:*:*:*:VA;0),,     +L0FALMN;,,                   N 12Dju !
 PAR  L(FCC_4SL,AL,MN:AL,MN:*:*:VA;0),, +SFALMN;,,                    N 12Dju !
$
 PAR  L(BCC_A2,AL,MN:VA;0),,            -111336.2+44.48059*T;,,       N 07Du !
 PAR  L(BCC_A2,AL,MN:VA;1),,            -68691.8+44.52653*T;,,        N 07Du !
$
 PAR  L(A2_BCC,AL,MN:VA;0),,            -111336.2+44.48059*T;,,       N 07Du !
 PAR  L(A2_BCC,AL,MN:VA;1),,            -68691.8+44.52653*T;,,        N 07Du !
$
 PAR  G(B2_BCC,AL:MN:VA),,              +GB2ALMN;,,                   N 12Dju !
 PAR  G(B2_BCC,MN:AL:VA),,              +GB2ALMN;,,                   N 12Dju !
 PAR  L(B2_BCC,AL,MN:AL:VA;0),,         +LALMN0AL;,,                  N 12Dju !
 PAR  L(B2_BCC,AL,MN:AL:VA;1),,         +L1BALMN;,,                   N 12Dju !
 PAR  L(B2_BCC,AL,MN:MN:VA;0),,         +LALMN0MN;,,                  N 12Dju !
 PAR  L(B2_BCC,AL,MN:MN:VA;1),,         +L1BALMN;,,                   N 12Dju !
 PAR  L(B2_BCC,AL:AL,MN:VA;0),,         +LALMN0AL;,,                  N 12Dju !
 PAR  L(B2_BCC,AL:AL,MN:VA;1),,         +L1BALMN;,,                   N 12Dju !
 PAR  L(B2_BCC,MN:AL,MN:VA;0),,         +LALMN0MN;,,                  N 12Dju !
 PAR  L(B2_BCC,MN:AL,MN:VA;1),,         +L1BALMN;,,                   N 12Dju !
$
 PAR  L(HCP_A3,AL,MN:VA;0),,            -95264.1+33.09659*T;,,        N 07Du !
 PAR  L(HCP_A3,AL,MN:VA;1),,            -56880.6+43.14119*T;,,        N 07Du !
 PAR  L(HCP_A3,AL,MN:VA;2),,            +14430.2;,,                   N 07Du !
$
 PAR  L(CBCC_A12,AL,MN:VA;0),,          -63000+21*T;,,                N 07Du !
$
 PAR  L(CUB_A13,AL,MN:VA;0),,           -118512.3+52.73979*T;,,       N 07Du !
 PAR  L(CUB_A13,AL,MN:VA;1),,           -3174.9;,,                    N 07Du !
$
 PAR  G(AL12MN,AL:MN),,                 +12*GHSERAL+GHSERMN
             -110389.5+36.7965*T;,,                                   N 07Du !
 PAR  G(AL6MN_D2H,AL:MN),,              +6*GHSERAL+GHSERMN
             -109090.8+35.21609*T;,,                                  N 07Du !
 PAR  G(AL4MN_LAMBDA,AL:MN),,           +0.81162*GHSERAL
             +0.18838*GHSERMN-20546.3+6.84875*T;,,                    N 07Du !
$
 PAR  G(AL4M_MU,AL:MN),,                +4*GHSERAL+GHSERMN
             -109088.5+36.6647*T;,,                                   N 07Du !
 PAR  L(AL4M_MU,AL:AL,MN;0),,           +UN_ASS;,,                    N !
$
 PAR  G(AL11MN4_LT,AL:MN),,             +11*GHSERAL+4*GHSERMN
             -350550+97.89915*T;,,                                    N 07Du !
$
 PAR  G(AL11MN4_HT,AL:MN),,             +29*GHSERAL+10*GHSERMN
             -744942.9+130.35867*T;,,                                 N 07Du !
 PAR  L(AL11MN4_HT,AL,MN:MN;0),,        -664033.5;,,                  N 07Du !
$
 PAR  G(GAMMA_D810,AL:MN:AL),,          +21*GHSERAL+5*GHSERMN
             -199851.6-60.66346*T;,,                                  N 07Du !
 PAR  G(GAMMA_D810,AL:MN:MN),,          +12*GHSERAL+14*GHSERMN
             -791382.8+289.47854*T;,,                                 N 07Du !
 PAR  L(GAMMA_D810,AL:MN:AL,MN;0),,     -522188.3+247.347*T;,,        N 18Zhe2 !
 PAR  L(GAMMA_D810,AL:MN:AL,MN;1),,     +38015.3;,,                   N 18Zhe2 !
$
 PAR  G(GAMMA_D82,AL:MN),,              +8*GBCCAL+5*GBCCMN
             -433485+132.88*T;,,                                      N 18Zhe2 !
 PAR  G(GAMMA_D82,MN:AL),,              +8*GBCCMN+5*GBCCAL
             +200000+132.88*T;,,                                      N 18Zhe2 !
 PAR  L(GAMMA_D82,AL:AL,MN;0),,         -123096;,,                    N 18Zhe2 !
 PAR  L(GAMMA_D82,AL:AL,MN;1),,         -75850;,,                     N 18Zhe2 !
$
$ Metastable
$
 PAR  G(AL5CO2_D811,AL:MN),,            +5*GHSERAL+2*GHSERMN
             -165356+47.623*T;,,                                      N 20Noo !
 PAR  L(AL5CO2_D811,AL:AL,MN;0),,       -57575;,,                     N 20Noo !
$
 PAR  G(ALCR2_C11B,AL:MN),,             +GHSERAL+2*GHSERMN
             -64000+21*T;,,                                           N 20Hal5 !
 PAR  G(ALCR2_C11B,MN:AL),,             +GHSERMN+2*GHSERAL;,,         N 17Cui2 !
$
 PAR  G(AL7CR,AL:MN),,                  +7*GHSERAL+GHSERMN
             -94746.68+20.92*T;,,                                     N 17Cui2 !
 PAR  G(AL11CR2,AL:MN),,                +11*GHSERAL+2*GHSERMN
             -211900+70.6*T;,,                                        N 20Hal5 !
$
 PAR  G(AL5FE2,AL:MN),,                 +5*GHSERAL+2*GHSERMN
             -146050+40.44*T;,,                                       N 18Zhe2 !
 PAR  G(AL2FE,AL:MN),,                  +2*GHSERAL+GHSERMN
             -71960+21.6*T;,,                                         N 18Zhe2 !
$
 PAR  G(ALFEMN_PHI,AL:AL:MN),,          +0.85*GHSERAL+0.15*GHSERMN
             -14614+5.19*T;,,                                         N 18Zhe2 !
 PAR  G(ALFEMN_PHI,AL:MN:MN),,          +0.7*GHSERAL+0.3*GHSERMN
             -21647+7.84*T;,,                                         N 18Zhe2 !
 PAR  L(ALFEMN_PHI,AL:AL,MN:MN;0),,     -15655+4.77*T;,,              N 18Zhe2 !
$
 PAR  G(ALFEMN_D3,AL:AL:MN),,           +0.78*GHSERAL+0.22*GHSERMN
             -17575+3.9*T;,,                                          N 18Zhe2 !
 PAR  G(ALFEMN_ZETA,AL:MN),,            +4*GHSERAL+GHSERMN
             -108500+36.7*T;,,                                        N 20Hal8 !
$
 PAR  G(M_AL13M4,AL:MN:AL),,            +0.765*GHSERAL+0.235*GHSERMN
             -17844.8+3.190*T;,,                                      N 20Noo !
 PAR  G(M_AL13M4,AL:MN:VA),,            +0.6275*GHSERAL
             +0.235*GHSERMN;,,                                        N 20Noo !
$
 PAR  G(AL3NI_D011,AL:MN),,             +3*GHSERAL+GHSERMN
             -28271.912+8.56956*T;,,                                  N 19Wal1 !
$
 PAR  G(AL3NI2_D513,AL:MN:VA),,         +3*GHSERAL+2*GHSERMN
             -50252.068;,,                                            N 19Wal1 !
 PAR  L(AL3NI2_D513,AL:AL,MN:VA;0),,    -463276.488+246.24071*T;,,    N 19Wal1 !
$
 PAR  G(KAPPA_E21,AL:MN:VA),,           +GHSERAL+3*GHSERMN-50000;,,   N 18Tan1 !
 PAR  G(KAPPA_E21,MN:AL:VA),,           +GHSERMN+3*GHSERAL
             +207000-40*T;,,                                          N 18Tan1 !
$
 PAR  G(M5C2,MN:AL),,                   +5*GHSERMN+2*GHSERAL-40000;,, N 18Tan1 !
$
$FCC 
 FUNCTION UFALMN    298.15  -6980+3.51*T;                              6000 N !
 FUNCTION L0FALMN   298.15  0;                                         6000 N !
 FUNCTION GFAL3MN   298.15  +3*UFALMN+1666-4.01*T;                     6000 N !
 FUNCTION GFAL2MN2  298.15  +4*UFALMN;                                 6000 N !
 FUNCTION GFALMN3   298.15  +3*UFALMN+9792-8.79*T;                     6000 N !
 FUNCTION SFALMN    298.15  +UFALMN;                                   6000 N !
$
$BCC_B2
$ L1BALMN was set to zero in 13Lin
 FUNCTION GB2ALMN   298.15  -3045-1.72*T;                              6000 N !
 FUNCTION L1BALMN   298.15  -3000+2*T;                                 6000 N !
$FUNCTION L1BALMN   298.15  +ZERO;                                     6000 N !
 FUNCTION LALMN0AL  298.15  -GB2ALMN;                                  6000 N !
 FUNCTION LALMN0MN  298.15  -GB2ALMN;                                  6000 N !
$ ------------------------------------------------------------------------------
$ Al-Ni
$
$ From Dupin et al. 2001 (included in LB Vol. 1).
$
$ N. Dupin, I. Ansara, B. Sundman, Calphad, 25, 279-98(2001).
$
$ Checked against LB. Checked at 6000 K.
$
$ This dataset contains a 4-sublattice model for the fcc phase using option F.
$
$ There is an inverse miscibility gap with a minimum at 5053 K.
$
$ With G(BCC_A2,VA:VA)=30*T the same amount must be subtracted from GB2ALVA
$ and GB2NIVA. Then the phase diagram is identical. Equilibria at high
$ temperature (e.g. 6000 K) that used to fail can now be calculated.
$
$ Al4Ni3 added from 16Wan2.
$
$ Al3Ni5 modified by 19Wan.
$
 PAR  L(LIQUID,AL,NI;0),,               -207109.28+41.31501*T;,,      N 97Ans !
 PAR  L(LIQUID,AL,NI;1),,               -10185.79+5.8714*T;,,         N 97Ans !
 PAR  L(LIQUID,AL,NI;2),,               +81204.81-31.95713*T;,,       N 97Ans !
 PAR  L(LIQUID,AL,NI;3),,               +4365.35-2.51632*T;,,         N 97Ans !
 PAR  L(LIQUID,AL,NI;4),,               -22101.64+13.16341*T;,,       N 97Ans !
$
 PAR  L(FCC_A1,AL,NI:VA;0),,            -162407.75+16.212965*T;,,     N 97Ans !
 PAR  L(FCC_A1,AL,NI:VA;1),,            +73417.798-34.914168*T;,,     N 97Ans !
 PAR  L(FCC_A1,AL,NI:VA;2),,            +33471.014-9.8373558*T;,,     N 97Ans !
 PAR  L(FCC_A1,AL,NI:VA;3),,            -30758.01+10.25267*T;,,       N 97Ans !
 PAR  TC(FCC_A1,AL,NI:VA;0),,           -1112;,,                      N 01Dup !
 PAR  TC(FCC_A1,AL,NI:VA;1),,           +1745;,,                      N 01Dup !
$
 PAR  L(A1_FCC,AL,NI:VA;0),,            -162407.75+16.212965*T;,,     N 97Ans !
 PAR  L(A1_FCC,AL,NI:VA;1),,            +73417.798-34.914168*T;,,     N 97Ans !
 PAR  L(A1_FCC,AL,NI:VA;2),,            +33471.014-9.8373558*T;,,     N 97Ans !
 PAR  L(A1_FCC,AL,NI:VA;3),,            -30758.01+10.25267*T;,,       N 97Ans !
 PAR  TC(A1_FCC,AL,NI:VA;0),,           -1112;,,                      N 01Dup !
 PAR  TC(A1_FCC,AL,NI:VA;1),,           +1745;,,                      N 01Dup !
$
 PAR  G(FCC_4SL,AL:AL:AL:NI:VA),,       +GFAL3NI;,,                   N 01Dup !
 PAR  G(FCC_4SL,AL:AL:NI:NI:VA),,       +GFAL2NI2;,,                  N 01Dup !
 PAR  G(FCC_4SL,AL:NI:NI:NI:VA),,       +GFALNI3;,,                   N 01Dup !
 PAR  L(FCC_4SL,AL,NI:*:*:*:VA;1),,     +L1FALNI;,,                   N 01Dup !
$
 PAR  L(BCC_A2,AL,NI:VA;0),,            +GB2ALNI+LB2ALNI;,,           N 99Dup1 !
 PAR  L(A2_BCC,AL,NI:VA;0),,            +GB2ALNI+LB2ALNI;,,           N 99Dup1 !
$
 PAR  G(B2_BCC,NI:AL:VA),,              +0.5*GB2ALNI-0.5*LB2ALNI;,,   N 99Dup1 !
 PAR  G(B2_BCC,AL:NI:VA),,              +0.5*GB2ALNI-0.5*LB2ALNI;,,   N 99Dup1 !
$
 PAR  G(AL3NI_D011,AL:NI),,             +3*GHSERAL+GHSERNI
             -193934.92+49.19652*T;,,                                 N 97Ans !
$
 PAR  G(AL3NI2_D513,AL:AL:NI),,         +5*GBCCAL+GBCCNI
             -39465.978+7.89525*T;,,                                  N 97Ans !
 PAR  G(AL3NI2_D513,AL:NI:NI),,         +3*GBCCAL+3*GBCCNI
             -427191.9+79.21725*T;,,                                  N 97Ans !
 PAR  G(AL3NI2_D513,AL:NI:VA),,         +3*GBCCAL+2*GBCCNI
             -357725.92+68.322*T;,,                                   N 97Ans !
 PAR  L(AL3NI2_D513,AL:AL,NI:*;0),,     -193484.18+131.79*T;,,        N 97Ans !
 PAR  L(AL3NI2_D513,AL:*:NI,VA;0),,     -22001.7+7.0332*T;,,          N 97Ans !
$
 PAR  G(AL4NI3,AL:NI;0),,               +4*GHSERAL+3*GHSERNI
             -455326+74*T;,,                                          N 16Wan2 !
 PAR  G(AL3NI5,AL:NI),,                 +3*GHSERAL+5*GHSERNI
             -444063.2+57.44*T;,,                                     N 19Wan !
$
$ Metastable
$
 PAR  L(HCP_A3,AL,NI:VA;0),,            -162407.75+16.212965*T;,,     N 95Dup !
 PAR  L(HCP_A3,AL,NI:VA;1),,            +73417.798-34.914168*T;,,     N 95Dup !
 PAR  L(HCP_A3,AL,NI:VA;2),,            +33471.014-9.8373558*T;,,     N 95Dup !
 PAR  L(HCP_A3,AL,NI:VA;3),,            -30758.01+10.25267*T;,,       N 95Dup !
 PAR  TC(HCP_A3,AL,NI:VA;0),,           -1112;,,                      N 95Dup !
 PAR  TC(HCP_A3,AL,NI:VA;1),,           +1745;,,                      N 95Dup !
$
 PAR  L(CUB_A13,AL,NI:VA;0),,           -163774.787+10.9723954*T;,,   N 19Wal1 !
 PAR  L(CBCC_A12,AL,NI:VA;0),,          -163774.787+10.9723954*T;,,   N Same !
$
 PAR  G(AL9CO2,AL:NI),,                 +9*GHSERAL+2*GHSERNI
             -314521+27*T;,,                                          N 18Wan !
 PAR  G(AL3CO,AL:NI),,                  +0.745*GHSERAL+0.255*GHSERNI
