Repository: Kaushik-Sahu/alloy-sfe-predictor

# ML Surrogate Modeling for Stacking Fault Energy (SFE)

Physics-informed Machine Learning surrogate model that predicts intrinsic Stacking Fault Energy (SFE, mJ/m²) and deformation regime (TRIP / TWIP / Glide) for homogenized, single-phase FCC multicomponent alloys (austenitic steels, MEAs, and 3d transition-metal HEAs) across 300–600 K.

## Project Structure

```
.
├── databases/          # CALPHAD .tdb thermodynamic database
├── data/raw/           # Raw generated CSV data
├── data/processed/     # Cleaned & validated dataset
├── src/                # Data generation & utility scripts
├── notebooks/          # EDA & ML training notebooks (Phase 2)

File: databases/mpea-05.tdb (part 3 of 8)
$
             -35575+4.45*T;,,                                         N 20Hal4 !
 PAR  G(AL5CO2_D811,AL:NI),,            +5*GHSERAL+2*GHSERNI
             -282419+22.88*T;,,                                       N 18Wan !
$
 PAR  G(ALCONI_T1,AL:AL:NI),,           +15*GHSERAL+5*GHSERNI
             -699936+52*T;,,                                          N 18Wan !
 PAR  G(ALCONI_T1,AL:NI:NI),,           +14*GHSERAL+6*GHSERNI
             -1048162+244*T;,,                                        N 18Wan !
 PAR  L(ALCONI_T1,AL:AL,NI:NI;0),,      -87755+65*T;,,                N 18Wan !
$
 PAR  G(ALCONI_T2,AL:NI),,              +3*GHSERAL+GHSERNI
             -163790+35*T;,,                                          N 18Wan !
$
 PAR  G(AL7CR,AL:NI),,                  +7*GHSERAL+GHSERNI
             -138400+18.5*T;,,                                        N 16Wan2 !
$
 PAR  G(AL8CR2NI,AL:AL:NI),,            +10*GHSERAL+GHSERNI-130500;,, N 16Wan2 !
 PAR  G(AL8CR2NI,AL:NI:AL),,            +9*GHSERAL+2*GHSERNI;,,       N 16Wan2 !
 PAR  G(AL8CR2NI,AL:NI:NI),,            +8*GHSERAL+3*GHSERNI
             -330000;,,                                               N 16Wan2 !
 PAR  G(AL8CR2NI,NI:AL:AL),,            +3*GHSERAL+8*GHSERNI;,,       N 16Wan2 !
 PAR  G(AL8CR2NI,NI:AL:NI),,            +2*GHSERAL+9*GHSERNI;,,       N 16Wan2 !
 PAR  G(AL8CR2NI,NI:NI:AL),,            +GHSERAL+10*GHSERNI;,,        N 16Wan2 !
$
 PAR  G(AL5FE2,AL:NI),,                 +5*GHSERAL+2*GHSERNI
             -36501.136+2.7496*T;,,                                   N 09Zha2 !
 PAR  G(AL2FE,AL:NI),,                  +2*GHSERAL+GHSERNI
             -97558.26;,,                                             N 09Zha2 !
$
 PAR  G(ALFEMN_ZETA,AL:NI),,            +4*GHSERAL+GHSERNI
             -160000+50*T;,,                                          N 20Hal8 !
$
 PAR  G(AL4M_MU,AL:NI),,                +4*GHSERAL+GHSERNI
             -160000+50*T;,,                                          N 20Hal8 !
$
 PAR  G(M_AL13M4,AL:NI:AL),,            +0.765*GHSERAL+0.235*GHSERNI
             -33048.45+0.9914*T;,,                                    N 09Zha2 !
 PAR  G(M_AL13M4,AL:NI:VA),,            +0.6275*GHSERAL+0.235*GHSERNI
             -28901.41;,,                                             N 09Zha2 !
$
 PAR  G(AL11MN4_LT,AL:NI),,             +11*GHSERAL+4*GHSERNI
             -630000+225*T;,,                                         N 20Hal8 !
 PAR  G(AL11MN4_HT,AL:NI),,             +29*GHSERAL+10*GHSERNI
             -1443000+390*T;,,                                        N 20Hal8 !
$
 PAR  G(GAMMA_D810,AL:NI:AL),,          +21*GHSERAL+5*GHSERNI
             -650000;,,                                               N 20Hal6 !
 PAR  G(GAMMA_D810,AL:NI:NI),,          +12*GHSERAL+14*GHSERNI
             -700000;,,                                               N 20Hal6 !
$
 PAR  G(GAMMA_D82,AL:NI),,              +8*GHSERAL+5*GHSERNI
             -390000;,,                                               N 20Hal6 !
 PAR  G(GAMMA_D82,NI:AL),,              +8*GHSERNI+5*GHSERAL;,,       N Lin !
$
 PAR  G(KAPPA_E21,AL:NI:VA),,           +GHSERAL+3*GHSERNI
             -160000+36*T;,,                                          N 17Hal1 !
$
 PAR  G(SIGMA_D8B,AL:NI:AL),,           +10*GHSERAL+4*GBCCNI
             +16*GBCCAL;,,                                            N Lin !
 PAR  G(SIGMA_D8B,AL:NI:NI),,           +10*GHSERAL+20*GBCCNI;,,      N Lin !
 PAR  G(SIGMA_D8B,NI:NI:AL),,           +10*GHSERNI+4*GBCCNI
             +16*GBCCAL;,,                                            N Lin !
$
 FUNCTION UFALNI    298.15  -14808.6+2.93047*T;                        6000 N !
 FUNCTION GFALNI3   298.15  +3*UFALNI;                                 6000 N !
 FUNCTION GFAL3NI   298.15  +3*UFALNI;                                 6000 N !
 FUNCTION GFAL2NI2  298.15  +4*UFALNI;                                 6000 N !
 FUNCTION L1FALNI   298.15  +7203.6-3.74273*T;                         6000 N !
$
 FUNCTION GB2ALNI   298.15  -152397.3+26.40575*T;                      6000 N !
 FUNCTION LB2ALNI   298.15  -52440.88+11.30117*T;                      6000 N !
$ ------------------------------------------------------------------------------
$ Al-V
$
$ B. Lindahl, X.L. Liu, Z.-K. Liu, M. Selleby, Calphad, 51, 75-88(2015).
$
$ Checked against paper. Checked at 6000 K.
$
$ Modified to be compatible with mpea-04.
$ AL8V5_D82 is changed to a 2-sl 8:5 model.
$ AlV3 (A15) is tentatively added based on ab initio calculations from 18Ber.
$ It is completely unclear how 18Ber derived their parameters, since
$ AlV3 has never been observed experimentally.
$ The Al45V7 model is not compatible with the Al7Cr model, but that will
$ have to wait until Al-Cr-V is modelled. Probably the Al7Cr model is not
$ compatible with the crystal structure.
$
 PAR  L(LIQUID,AL,V;0),,                -78540+10.07*T;,,             N 15Lin !
 PAR  L(LIQUID,AL,V;1),,                +17594;,,                     N 15Lin !
$
 PAR  L(FCC_A1,AL,V:VA;0),,             -64732;,,                     N 15Lin !
 PAR  L(A1_FCC,AL,V:VA;0),,             -64732;,,                     N 15Lin !
$
 PAR  G(FCC_4SL,AL:AL:AL:V:VA),,        +GFAL3V;,,                    N !
 PAR  G(FCC_4SL,AL:AL:V:V:VA),,         +GFAL2V2;,,                   N !
 PAR  G(FCC_4SL,AL:V:V:V:VA),,          +GFALV3;,,                    N !
$
 PAR  L(BCC_A2,AL,V:VA;0),,             -79106+0.654*T;,,             N 15Lin !
 PAR  L(BCC_A2,AL,V:VA;1),,             +6645;,,                      N 15Lin !
$
 PAR  L(A2_BCC,AL,V:VA;0),,             -79106+0.654*T;,,             N 15Lin !
 PAR  L(A2_BCC,AL,V:VA;1),,             +6645;,,                      N 15Lin !
$
 PAR  G(AL21V2,AL:V),,                  +21*GHSERAL+2*GHSERVV
             -246767+48.99*T;,,                                       N 15Lin !
 PAR  G(AL45V7,AL:V),,                  +45*GHSERAL+7*GHSERVV
             -858156+176.28*T;,,                                      N 15Lin !
 PAR  G(AL23V4,AL:V),,                  +23*GHSERAL+4*GHSERVV
             -486756+99.36*T;,,                                       N 15Lin !
 PAR  G(AL3M_D022,AL:V),,               +3*GHSERAL+GHSERVV
             -112456+18.08*T;,,                                       N 15Lin !
$
 PAR  G(GAMMA_D82,AL:V),,               +8*GHSERAL+5*GHSERVV
             -298948-24.31*T;,,                                       N 15Lin !
 PAR  L(GAMMA_D82,AL:AL,V;0),,          -52000;,,                     N 21Hal1 !
$
 PAR  G(ALV3_A15,AL:V),,                +GHSERAL+3*GHSERVV
             -66920+4*T;,,                                            N 18Ber !
 PAR  G(ALV3_A15,V:AL),,                +GHSERVV+3*GHSERAL;,,         N Lin !
$
$ metastable
$
 PAR  L(HCP_A3,AL,V:VA;0),,             -68596;,,                     N 15Lin !
 PAR  L(CUB_A13,AL,V:VA;0),,            -64732;,,                     N Same !
 PAR  L(CBCC_A12,AL,V:VA;0),,           -64732;,,                     N Same !
$
 PAR  G(SIGMA_D8B,AL:V:AL),,            +10*GHSERAL+4*GHSERVV
             +16*GBCCAL;,,                                            N Lin !
 PAR  G(SIGMA_D8B,AL:V:V),,             +10*GHSERAL+20*GHSERVV;,,     N Lin !
 PAR  G(SIGMA_D8B,V:V:AL),,             +10*GHSERNI+4*GHSERVV
             +16*GBCCAL;,,                                            N Lin !
$
 FUNCTION UFALV     298.15  0.0;                                       6000 N !
 FUNCTION GFALV3    298.15  3*UFALV;                                   6000 N !
 FUNCTION GFAL2V2   298.15  4*UFALV;                                   6000 N !
 FUNCTION GFAL3V    298.15  3*UFALV;                                   6000 N !
$ ------------------------------------------------------------------------------
$ Co-C
$
$ From A. Fernandez Guillermet 1987 (included in LB Vol. 2)
$
$ A. Fernandez Guillermet, Z. Metallkd., 78, 700-709(1987)
$
$ G(FCC_A1,CO:C) modified by 89Fer1.
$
$ Checked against LB and paper. Checked at 6000 K.
$
 PAR  L(LIQUID,C,CO;0),,                -107940.6+24.956*T;,,         N 87Fer1 !
 PAR  L(LIQUID,C,CO;1),,                -9805.5;,,                    N 87Fer1 !
$
 PAR  G(FCC_A1,CO:C),,                  +GHSERCO+GHSERCC
             +50463.8-6.849*T;,,                                      N 89Fer1 !
 PAR  G(A1_FCC,CO:C),,                  +GHSERCO+GHSERCC
             +50463.8-6.849*T;,,                                      N 89Fer1 !
$
 PAR  G(HCP_A3,CO:C),,                  +GHSERCO+0.5*GHSERCC
             +22916.5-2.855*T;,,                                      N 87Fer1 !
$
$ Metastable
$
$ Origin of parameter below is unclear.
$PAR  G(BCC_A2,CO:C),,                  +GHSERCO+3*GHSERCC
$            +248203.6-31.271*T;,,                                    N 88Fer1 !
$ Parameter below calculated from fcc parameter from 89Fer1 (multiply by 4.902).
 PAR  G(BCC_A2,CO:C),,                  +GHSERCO+3*GHSERCC
             +247373.5-33.574*T;,,                                    N 88Fer1 !
 PAR  G(A2_BCC,CO:C),,                  +GHSERCO+3*GHSERCC
             +247373.5-33.574*T;,,                                    N 88Fer1 !
$ Parameter below calculated from fcc parameter from 87Fer1 (multiply by 4.902).
$PAR  G(BCC_A2,CO:C),,                  +GHSERCO+3*GHSERCC
$            +245277.5-30.559*T;,,                                    N 88Fer1 !
$
 PAR  G(CBCC_A12,CO:C),,                +UN_ASS;,,                    N !
 PAR  G(CUB_A13,CO:C),,                 +UN_ASS;,,                    N !
$
 PAR  G(CEMENTITE_D011,CO:C),,          +3*GHSERCO+GHSERCC
             -1567+3.963*T;,,                                         N 88Fer1 !
 PAR  G(M23C6_D84,CO:CO:C),,            +GCO23C6;,,                   N 97Kus !
 PAR  G(M7C3_D101,CO:C),,               -5706.9+1408.9*T
             -249.28*T*LN(T)+956820*T**(-1);,,                        N 06Mar !
 PAR  G(CR3C2_D510,CO:C),,              +63920+794.135*T
             -132.57*T*LN(T)-2.35E-05*T**2+1296100*T**(-1);,,         N 14Kap !
 PAR  G(KAPPA_E21,CO:CO:C),,            +4*GHSERCO+GHSERCC+59564;,,   N 18Zhe3 !
$
 FUNCTION GCO23C6   298.15  +23*GHSERCO+6*GHSERCC+145000+116*T;        6000 N !
$ ------------------------------------------------------------------------------
$ Co-Cr
$
$ From A. Kusoffsky and B. Jansson 1997 (included in LB Vol. 2)
$
$ A. Kusoffsky, B. Jansson, Calphad, 21, 321-33(1997).
$
$ Checked against paper and LB. Checked at 6000 K.
$
$ 2023.08.22: G(MV3_A15,CO:CR) removed because MV3_A15 becomes stable in Co-Cr
$             below 673 K.
$
$ The SIGMA_D8B phase field is more narrow than SIGMA_OLD and does not agree
$ as well with experimental data. It is rather close to the sigma phase field
$ in the later assessment from 16Li though.
$
$ An attempt to widen the SIGMA_D8B phase field did not work. To appreciably
$ widen the phase field it will be necessary to include Cr on the first
$ sublattice.
$
 PAR  L(LIQUID,CO,CR;0),,               -3034-5.624*T;,,              N 97Kus !
 PAR  L(LIQUID,CO,CR;1),,               +909;,,                       N 97Kus !
$
 PAR  L(FCC_A1,CO,CR:VA;0),,            +1500-9.592*T;,,              N 97Kus !
 PAR  TC(FCC_A1,CO,CR:VA;0),,           -1795.00;,,                   N 97Kus !
$
 PAR  L(A1_FCC,CO,CR:VA;0),,            +1500-9.592*T;,,              N 97Kus !
 PAR  TC(A1_FCC,CO,CR:VA;0),,           -1795.00;,,                   N 97Kus !
$
 PAR  G(FCC_4SL,CO:CO:CO:CR:VA;0),,     +GFCO3CR;,,                   N 16Liu !
 PAR  G(FCC_4SL,CO:CO:CR:CR:VA;0),,     +GFCO2CR2;,,                  N 16Liu !
 PAR  G(FCC_4SL,CO:CR:CR:CR:VA;0),,     +GFCOCR3;,,                   N 16Liu !
$
 PAR  L(BCC_A2,CO,CR:VA;0),,            +17208-13.519*T;,,            N 97Kus !
 PAR  L(BCC_A2,CO,CR:VA;1),,            -5470;,,                      N 97Kus !
$
 PAR  L(A2_BCC,CO,CR:VA;0),,            +17208-13.519*T;,,            N 97Kus !
 PAR  L(A2_BCC,CO,CR:VA;1),,            -5470;,,                      N 97Kus !
$
 PAR  G(B2_BCC,CO:CR:VA),,              -3.074*T;,,                   N 16Liu !
 PAR  G(B2_BCC,CR:CO:VA),,              -3.074*T;,,                   N 16Liu !
$
 PAR  L(HCP_A3,CO,CR:VA;0),,            -6436;,,                      N 97Kus !
 PAR  TC(HCP_A3,CO,CR:VA;0),,           -1795.00;,,                   N 97Kus !
$
 PAR  G(SIGMA_D8B,CO:CR:CO),,           +GSCOCRCO;,,                  N 00Wes !
 PAR  G(SIGMA_D8B,CO:CR:CR),,           +GSCOCRCR;,,                  N 00Wes !
$
$ Metastable
$
 PAR  G(GAMMA_D82,CR:CO),,              +8*GHSERCR+5*GBCCCO+65000;,,  N LIN  !
$
 PAR  G(M3V,CO:CR),,                    +3*GHSERCO+GHSERCR-10000;,,   N 19Cho !
$PAR  G(MV3_A15,CO:CR),,                +GHSERCO+3*GHSERCR-10000;,,   N 21Hal3 !
$
 FUNCTION UFCOCR    298.15  0.0;                                       6000 N !
 FUNCTION U4FCOCR   298.15  0.0;                                       6000 N !
 FUNCTION GFCOCR3   298.15  3*UFCOCR;                                  6000 N !
 FUNCTION GFCO2CR2  298.15  4*UFCOCR;                                  6000 N !
 FUNCTION GFCO3CR   298.15  3*UFCOCR;                                  6000 N !
$
 FUNCTION GSCOCRCO  298.15  +10*GFCCCO+4*GHSERCR+16*GBCCCO
       +1668+26.86*T;
      6000.00  N !
 FUNCTION GSCOCRCR  298.15  +10*GFCCCO+20*GHSERCR-11113-128.54*T;       6000 N !
$ ------------------------------------------------------------------------------
$ Co-Fe
$
$ I. Ohnuma, H. Enoki, O. Ikeda, R. Kainuma, H. Ohtani, B. Sundman, K. Ishida,
$ Acta Mater., 50, 379-93(2002).
$
$ Checked against paper. Checked at 6000 K.
$
$ In 02Ohn the magnetic properties of pure Co were changed somewhat. These
$ changes are not included here. This does not visibly change the phase diagram.
$
 PAR  L(LIQUID,CO,FE;0),,               -9753.82;,,                   N 02Ohn !
 PAR  L(LIQUID,CO,FE;2),,               +2757.96;,,                   N 02Ohn !
$
 PAR  L(FCC_A1,CO,FE:VA;0),,            -8968.75;,,                   N 02Ohn !
 PAR  L(FCC_A1,CO,FE:VA;2),,            +3528.8;,,                    N 02Ohn !
 PAR  TC(FCC_A1,CO,FE:VA;0),,            +283;,,                      N 87Fer2 !
 PAR  TC(FCC_A1,CO,FE:VA;1),,            +879;,,                      N 87Fer2 !
 PAR  BMAG(FCC_A1,CO,FE:VA;0),,            +8.407;,,                  N 02Ohn !
 PAR  BMAG(FCC_A1,CO,FE:VA;1),,            -3.644;,,                  N 02Ohn !
$
 PAR  L(A1_FCC,CO,FE:VA;0),,            -8968.75;,,                   N 02Ohn !
 PAR  L(A1_FCC,CO,FE:VA;2),,            +3528.8;,,                    N 02Ohn !
 PAR  TC(A1_FCC,CO,FE:VA;0),,            +283;,,                      N 87Fer2 !
 PAR  TC(A1_FCC,CO,FE:VA;1),,            +879;,,                      N 87Fer2 !
 PAR  BMAG(A1_FCC,CO,FE:VA;0),,            +8.407;,,                  N 02Ohn !
 PAR  BMAG(A1_FCC,CO,FE:VA;1),,            -3.644;,,                  N 02Ohn !
$
 PAR  G(FCC_4SL,CO:CO:CO:FE:VA),,       +GFCO3FE;,,                   N !
 PAR  G(FCC_4SL,CO:CO:FE:FE:VA),,       +GFCO2FE2;,,                  N !
 PAR  G(FCC_4SL,CO:FE:FE:FE:VA),,       +GFCOFE3;,,                   N !
$
 PAR  L(BCC_A2,CO,FE:VA;0),,            -26222.7+125*T-15.502*T*LN(T)
             +0.25*SBCOFE;,,                                          N 02Ohn !
 PAR  L(BCC_A2,CO,FE:VA;2),,            +2686.79-0.25*SBCOFE;,,       N 02Ohn !
 PAR  TC(BCC_A2,CO,FE:VA;0),,            +590;,,                      N 87Fer2 !
 PAR  BMAG(BCC_A2,CO,FE:VA;0),,            +1.406;,,                  N 02Ohn !
 PAR  BMAG(BCC_A2,CO,FE:VA;1),,            -0.6617;,,                 N 02Ohn !
$
 PAR  L(A2_BCC,CO,FE:VA;0),,            -26222.7+125*T-15.502*T*LN(T)
             +0.25*SBCOFE;,,                                          N 02Ohn !
 PAR  L(A2_BCC,CO,FE:VA;2),,            +2686.79-0.25*SBCOFE;,,       N 02Ohn !
 PAR  TC(A2_BCC,CO,FE:VA;0),,            +590;,,                      N 87Fer2 !
 PAR  BMAG(A2_BCC,CO,FE:VA;0),,            +1.406;,,                  N 02Ohn !
 PAR  BMAG(A2_BCC,CO,FE:VA;1),,            -0.6617;,,                 N 02Ohn !
$
 PAR  G(B2_BCC,CO:FE:VA),,              -1621.23;,,                   N 02Ohn !
 PAR  G(B2_BCC,FE:CO:VA),,              -1621.23;,,                   N 02Ohn !
 PAR  L(B2_BCC,CO,FE:CO:VA;0),,         +1744.89;,,                   N 02Ohn !
 PAR  L(B2_BCC,CO:CO,FE:VA;0),,         +1744.89;,,                   N 02Ohn !
 PAR  L(B2_BCC,CO,FE:CO:VA;1),,         -123.653;,,                   N 02Ohn !
 PAR  L(B2_BCC,CO:CO,FE:VA;1),,         -123.653;,,                   N 02Ohn !
 PAR  L(B2_BCC,CO,FE:FE:VA;0),,         +1497.58;,,                   N 02Ohn !
 PAR  L(B2_BCC,FE:CO,FE:VA;0),,         +1497.58;,,                   N 02Ohn !
 PAR  L(B2_BCC,CO,FE:FE:VA;1),,         -123.653;,,                   N 02Ohn !
 PAR  L(B2_BCC,FE:CO,FE:VA;1),,         -123.653;,,                   N 02Ohn !
 PAR  L(B2_BCC,CO,FE:CO,FE:VA;0),,      +SBCOFE;,,                    N 02Ohn !
 PAR  TC(B2_BCC,CO:FE:VA),,              +370;,,                      N 02Ohn !
 PAR  TC(B2_BCC,FE:CO:VA),,              +370;,,                      N 02Ohn !
 PAR  TC(B2_BCC,CO,FE:CO:VA;0),,         -370;,,                      N 02Ohn !
 PAR  TC(B2_BCC,CO:CO,FE:VA;0),,         -370;,,                      N 02Ohn !
 PAR  TC(B2_BCC,CO,FE:FE:VA;0),,         -370;,,                      N 02Ohn !
 PAR  TC(B2_BCC,FE:CO,FE:VA;0),,         -370;,,                      N 02Ohn !
 PAR  BMAG(B2_BCC,CO:FE:VA),,              +0.1;,,                    N 02Ohn !
 PAR  BMAG(B2_BCC,FE:CO:VA),,              +0.1;,,                    N 02Ohn !
 PAR  BMAG(B2_BCC,CO,FE:CO:VA;0),,         -0.1;,,                    N 02Ohn !
 PAR  BMAG(B2_BCC,CO:CO,FE:VA;0),,         -0.1;,,                    N 02Ohn !
 PAR  BMAG(B2_BCC,CO,FE:FE:VA;0),,         -0.1;,,                    N 02Ohn !
 PAR  BMAG(B2_BCC,FE:CO,FE:VA;0),,         -0.1;,,                    N 02Ohn !
$
 PAR  L(HCP_A3,CO,FE:VA;0),,            +5000;,,                      N 02Ohn !
 PAR  TC(HCP_A3,CO,FE:VA;0),,            -253;,,                      N 87Fer2 !
 PAR  TC(HCP_A3,CO,FE:VA;1),,           +1494;,,                      N 87Fer2 !
 PAR  BMAG(HCP_A3,CO,FE:VA;0),,            +5.41;,,                   N 87Fer2 !
 PAR  BMAG(HCP_A3,CO,FE:VA;1),,            -0.24;,,                   N 87Fer2 !
$
$ Metastable
$
 PAR  L(CBCC_A12,CO,FE:VA;0),,          -10000;,,                     N 90Hua4 !
 PAR  L(CUB_A13,CO,FE:VA;0),,           -10000;,,                     N 90Hua4 !
$
 PAR  G(GAMMA_D82,FE:CO),,              +8*GHSERFE+5*GBCCCO-100000;,, N 21Noo !
$
 PAR  G(KAPPA_E21,FE:CO:VA),,           +3*GFCCFE+GFCCCO+20000;,,     N LIN  !
 PAR  G(KAPPA_E21,CO:FE:VA),,           +3*GFCCCO+GFCCFE+20000;,,     N LIN  !
$
 PAR  G(M3V,FE:CO),,                    +3*GHSERFE+GHSERCO;,,         N Lin !
$
 FUNCTION SBCOFE    298.15  -2529000*T**(-1);                          6000 N !
$
 FUNCTION UFCOFE    298.15  0.0;                                       6000 N !
 FUNCTION GFCO3FE   298.15  +3*UFCOFE;                                 6000 N !
 FUNCTION GFCO2FE2  298.15  +4*UFCOFE;                                 6000 N !
 FUNCTION GFCOFE3   298.15  +3*UFCOFE;                                 6000 N !
$ ------------------------------------------------------------------------------
$ Co-Mn
$
$ From W. Huang 1989 (included in LB Vol. 2)
$
$ W. Huang, Calphad, 13, 231-42(1989).
$
$ Checked against LB and paper. Checked at 6000 K.
$
 PAR  L(LIQUID,CO,MN;0),,               -29476;,,                     N 89Hua1 !
$
 PAR  L(FCC_A1,CO,MN:VA;0),,            -23756;,,                     N 89Hua1 !
 PAR  L(FCC_A1,CO,MN:VA;1),,            -2343;,,                      N 89Hua1 !
 PAR  TC(FCC_A1,CO,MN:VA;0),,           -2685;,,                      N 89Hua1 !
 PAR  TC(FCC_A1,CO,MN:VA;1),,           +3657;,,                      N 89Hua1 !
 PAR  BMAG(FCC_A1,CO,MN:VA;0),,            -1.07;,,                   N 89Hua1 !
$
 PAR  L(A1_FCC,CO,MN:VA;0),,            -23756;,,                     N 89Hua1 !
 PAR  L(A1_FCC,CO,MN:VA;1),,            -2343;,,                      N 89Hua1 !
 PAR  TC(A1_FCC,CO,MN:VA;0),,           -2685;,,                      N 89Hua1 !
 PAR  TC(A1_FCC,CO,MN:VA;1),,           +3657;,,                      N 89Hua1 !
 PAR  BMAG(A1_FCC,CO,MN:VA;0),,            -1.07;,,                   N 89Hua1 !
$
 PAR  G(FCC_4SL,CO:CO:CO:MN:VA),,       +GFCO3MN;,,                   N !
 PAR  G(FCC_4SL,CO:CO:MN:MN:VA),,       +GFCO2MN2;,,                  N !
 PAR  G(FCC_4SL,CO:MN:MN:MN:VA),,       +GFCOMN3;,,                   N !
$
 PAR  L(BCC_A2,CO,MN:VA;0),,            -23945;,,                     N 89Hua1 !
 PAR  L(A2_BCC,CO,MN:VA;0),,            -23945;,,                     N 89Hua1 !
$
 PAR  G(B2_BCC,CO:MN:VA),,              -658;,,                       N 20Noo !
 PAR  G(B2_BCC,MN:CO:VA),,              -658;,,                       N 20Noo !
$
 PAR  L(HCP_A3,CO,MN:VA;0),,            -21000;,,                     N 89Hua1 !
 PAR  L(HCP_A3,CO,MN:VA;1),,            -4000;,,                      N 89Hua1 !
 PAR  TC(HCP_A3,CO,MN:VA;0),,           -2685;,,                      N 89Hua1 !
 PAR  TC(HCP_A3,CO,MN:VA;1),,           +3657;,,                      N 89Hua1 !
 PAR  BMAG(HCP_A3,CO,MN:VA;0),,            -1.07;,,                   N 89Hua1 !
$
 PAR  L(CBCC_A12,CO,MN:VA;0),,          -18335;,,                     N 89Hua1 !
$
 PAR  L(CUB_A13,CO,MN:VA;0),,           -26772-2.39*T;,,              N 89Hua1 !
 PAR  L(CUB_A13,CO,MN:VA;1),,           -3243;,,                      N 89Hua1 !
$
$ Metastable
$
 PAR  G(GAMMA_D82,MN:CO),,              +8*GBCCMN+5*GBCCCO-80000;,,   N 20Noo ! 
$
 PAR  G(KAPPA_E21,MN:CO:VA),,           +3*GFCCMN+GFCCCO+20000;,,     N LIN  !
 PAR  G(KAPPA_E21,CO:MN:VA),,           +3*GFCCCO+GFCCMN+20000;,,     N LIN  !
$
 FUNCTION UFCOMN    298.15  0.0;                                       6000 N !
 FUNCTION GFCO3MN   298.15  +3*UFCOMN;                                 6000 N !
 FUNCTION GFCO2MN2  298.15  +4*UFCOMN;                                 6000 N !
 FUNCTION GFCOMN3   298.15  +3*UFCOMN;                                 6000 N !
$ ------------------------------------------------------------------------------
$ Co-Ni
$
$ From A. Fernandez Guillermet 1987 (included in LB Vol. 2)
$
$ A. Fernandez Guillermet, Z. Metallkd., 78, 639-47(1987).
$
$ Checked against LB and paper. Checked at 6000 K.
$
 PAR  L(LIQUID,CO,NI;0),,               +1331;,,                      N 87Fer3 !
$
 PAR  L(FCC_A1,CO,NI:VA;0),,            -800+1.2629*T;,,              N 87Fer3 !
 PAR  TC(FCC_A1,CO,NI:VA;0),,            +411;,,                      N 87Fer3 !
 PAR  TC(FCC_A1,CO,NI:VA;1),,             -99;,,                      N 87Fer3 !
 PAR  BMAG(FCC_A1,CO,NI:VA;0),,            +1.046;,,                  N 87Fer3 !
 PAR  BMAG(FCC_A1,CO,NI:VA;1),,            +0.165;,,                  N 87Fer3 !
$
 PAR  L(A1_FCC,CO,NI:VA;0),,            -800+1.2629*T;,,              N 87Fer3 !
 PAR  TC(A1_FCC,CO,NI:VA;0),,            +411;,,                      N 87Fer3 !
 PAR  TC(A1_FCC,CO,NI:VA;1),,             -99;,,                      N 87Fer3 !
 PAR  BMAG(A1_FCC,CO,NI:VA;0),,            +1.046;,,                  N 87Fer3 !
 PAR  BMAG(A1_FCC,CO,NI:VA;1),,            +0.165;,,                  N 87Fer3 !
$
 PAR  G(FCC_4SL,CO:CO:CO:NI:VA),,       +GFCO3NI;,,                   N 18Wan !
 PAR  G(FCC_4SL,CO:CO:NI:NI:VA),,       +GFCO2NI2;,,                  N 18Wan !
 PAR  G(FCC_4SL,CO:NI:NI:NI:VA),,       +GFCONI3;,,                   N 18Wan !
 PAR  L(FCC_4SL,CO,NI:*:*:*:VA;1),,     +L1FCONI;,,                   N 18Wan !
$
 PAR  L(HCP_A3,CO,NI:VA;0),,            -1620-0.385*T;,,              N 87Fer3 !
 PAR  TC(HCP_A3,CO,NI:VA;0),,            +411;,,                      N 87Fer3 !
 PAR  TC(HCP_A3,CO,NI:VA;1),,             -99;,,                      N 87Fer3 !
 PAR  BMAG(HCP_A3,CO,NI:VA;0),,            +1.046;,,                  N 87Fer3 !
 PAR  BMAG(HCP_A3,CO,NI:VA;1),,            +0.165;,,                  N 87Fer3 !
$
$ Metastable
$
 PAR  L(BCC_A2,CO,NI:VA;0),,            +2000;,,                      N 89Fer2 !
 PAR  TC(BCC_A2,CO,NI:VA;0),,            +556;,,                      N 89Fer2 !
 PAR  TC(BCC_A2,CO,NI:VA;1),,            -288;,,                      N 89Fer2 !
 PAR  BMAG(BCC_A2,CO,NI:VA;0),,            +0.474;,,                  N 89Fer2 !
$
 PAR  L(A2_BCC,CO,NI:VA;0),,            +2000;,,                      N 89Fer2 !
 PAR  TC(A2_BCC,CO,NI:VA;0),,            +556;,,                      N 89Fer2 !
 PAR  TC(A2_BCC,CO,NI:VA;1),,            -288;,,                      N 89Fer2 !
 PAR  BMAG(A2_BCC,CO,NI:VA;0),,            +0.474;,,                  N 89Fer2 !
$
$PAR  G(B2_BCC,CO:NI:VA),,              +3864-1.664*T;,,              N 16Liu !
$PAR  G(B2_BCC,NI:CO:VA),,              +3864-1.664*T;,,              N 16Liu !
$PAR  G(B2_BCC,CO:NI:VA),,              -3937;,,                      N 18Wan !
$PAR  G(B2_BCC,NI:CO:VA),,              -3937;,,                      N 18Wan !
 PAR  G(B2_BCC,CO:NI:VA),,              +ZERO;,,                      N !
 PAR  G(B2_BCC,NI:CO:VA),,              +ZERO;,,                      N !
$
 PAR  G(GAMMA_D82,NI:CO),,              +8*GBCCNI+5*GBCCCO+65000;,,   N LIN  !
$
 PAR  G(KAPPA_E21,CO:NI:VA),,           +3*GFCCCO+GHSERNI+20000;,,    N LIN  !
$
 PAR  G(M3V,CO:NI),,                    +3*GHSERCO+GHSERNI+8306;,,    N Lin !
 PAR  G(M3V,NI:CO),,                    +3*GHSERNI+GHSERCO+16102;,,   N Lin !
$
 PAR  G(MV3_A15,CO:NI),,                +GHSERCO+3*GHSERNI+38100;,,   N Lin !
$
 PAR  G(SIGMA_D8B,CO:NI:CO),,           +26*GHSERCO+4*GHSERNI
             +183000;,,                                               N Lin !
 PAR  G(SIGMA_D8B,CO:NI:NI),,           +10*GHSERCO+20*GHSERNI
             +375000;,,                                               N Lin !
 PAR  G(SIGMA_D8B,NI:NI:CO),,           +16*GHSERCO+14*GHSERNI
             +303000;,,                                               N Lin !
$
 FUNCTION UFCONI    298.15  -1323.6+3.06*T;                            6000 N !
 FUNCTION GFCO3NI   298.15  +3*UFCONI;                                 6000 N !
 FUNCTION GFCO2NI2  298.15  +4*UFCONI;                                 6000 N !
 FUNCTION GFCONI3   298.15  +3*UFCONI;                                 6000 N !
 FUNCTION U3FCONI   298.15  0.0;                                       6000 N !
 FUNCTION L1FCONI   298.15  0.0;                                       6000 N !
$ ------------------------------------------------------------------------------
$ Co-V
$
$ P. Wang, T. Hammerschmidt, U.R. Kattner, G.B. Olson,
$ Calphad, 68, 101729(2020).
$
$ Checked against paper and author's tdb. Checked at 6000 K.
$
$ Modified to be compatible with mpea-04.
$ The sigma model was changed to a "standard" (not add-on) 10:4:16 model
$ without magnetic contribution. The sigma parameters were refitted to
$ reproduce invariant equilibria to within 3 K. The sigma phase field is
$ somewhat wider towards Co at intermediate temperatures (600 to 1200 K).
$ In 20Wan there is a flip in sublattice occupation from Co on the 3rd
$ sublattice to the 2nd sublattice. This produces a miscibility gap at low
$ temperature around x(V)=0.3. The magnetic transition might contribute
$ to this.
$
$ G(CO3V,V:V) was changed to the value used in Ni-V.
$ This changes the fcc = Co3V + sigma equilibrium from 1285 K to 1282 K and
$ the composition of Co3V from x(V)=0.311 to x(V)=0.309.
$
$ V was added on the first sublattice of CoV3. The changes the
$ sigma + bcc = CoV3 equilibrium from 1297 to 1308 K.
$
$ The B2 ordering energy was calculated from the difference between L1_0 and B2
$ from ab initio calculations by 20Wan in their supplemental material.
$ (E(B2) - E(L1_0) = 6.68 kJ/mol-atoms). Since already Delta-H for bcc-A2
$ is about the same as for L1_0, the B2 ordering enrgy is set to zero.
$
$ Sigma is modelled with an add-on model. In the paper the model is fractional
$ which is converted to integer in this dataset.
$
$ There is no hcp interaction included in the paper. Using the same interaction
$ as for fcc makes hcp stable above Co3V. The hcp interaction was set to
$ 10 kJ/mol less than the fcc interaction.
$
$ The parameters for CoV3 are misprinted in the paper.
$
 PAR  L(LIQUID,CO,V;0),,                -60297.6+2.6502*T;,,          N 20Wan !
 PAR  L(LIQUID,CO,V;1),,                -10417.3;,,                   N 20Wan !
 PAR  L(LIQUID,CO,V;2),,                +18698.7;,,                   N 20Wan !
$
 PAR  L(FCC_A1,CO,V:VA;0),,             -69595.2+11.2314*T;,,         N 20Wan !
 PAR  L(FCC_A1,CO,V:VA;1),,             -41802.8+4.2329*T;,,          N 20Wan !
 PAR  L(FCC_A1,CO,V:VA;2),,             +29000;,,                     N 20Wan !
 PAR  TC(FCC_A1,CO,V:VA;0),,            -2500.00;,,                   N 20Wan !
 PAR  TC(FCC_A1,CO,V:VA;1),,            -1000.00;,,                   N 20Wan !
$
 PAR  L(A1_FCC,CO,V:VA;0),,             -69595.2+11.2314*T;,,         N 20Wan !
 PAR  L(A1_FCC,CO,V:VA;1),,             -41802.8+4.2329*T;,,          N 20Wan !
 PAR  L(A1_FCC,CO,V:VA;2),,             +29000;,,                     N 20Wan !
 PAR  TC(A1_FCC,CO,V:VA;0),,            -2500.00;,,                   N 20Wan !
 PAR  TC(A1_FCC,CO,V:VA;1),,            -1000.00;,,                   N 20Wan !
$
 PAR  G(FCC_4SL,CO:CO:CO:V:VA),,        +GFCO3V;,,                    N 20Wan !
 PAR  G(FCC_4SL,CO:CO:V:V:VA),,         +GFCO2V2;,,                   N 20Wan !
 PAR  G(FCC_4SL,CO:V:V:V:VA),,          +GFCOV3;,,                    N 20Wan !
$
 PAR  L(BCC_A2,CO,V:VA;0),,             -62617.3+12.1461*T;,,         N 20Wan !
 PAR  L(BCC_A2,CO,V:VA;1),,             -18518.3;,,                   N 20Wan !
$
 PAR  L(A2_BCC,CO,V:VA;0),,             -62617.3+12.1461*T;,,         N 20Wan !
 PAR  L(A2_BCC,CO,V:VA;1),,             -18518.3;,,                   N 20Wan !
$
 PAR  G(B2_BCC,CO:V:VA),,               +ZERO;,,                      N 21Hal2 !
 PAR  G(B2_BCC,V:CO:VA),,               +ZERO;,,                      N 21Hal2 !
$
 PAR  L(HCP_A3,CO,V:VA;0),,             -59595.2+11.2314*T;,,         N Same !
 PAR  L(HCP_A3,CO,V:VA;1),,             -41802.8+4.2329*T;,,          N Same !
 PAR  L(HCP_A3,CO,V:VA;2),,             +29000;,,                     N Same !
 PAR  TC(HCP_A3,CO,V:VA;0),,            -2500.00;,,                   N Same !
 PAR  TC(HCP_A3,CO,V:VA;1),,            -1000.00;,,                   N Same !
$
 PAR  G(M3V,CO:V),,                     +3*GHSERCO+GHSERVV
             -91066+20.216*T;,,                                       N 20Wan !
 PAR  G(M3V,V:CO),,                     +GHSERCO+3*GHSERVV+19008;,,   N 20Wan !
 PAR  L(M3V,CO,V:V;0),,                 -134045.2;,,                  N 20Wan !
 PAR  L(M3V,CO:CO,V;0),,                +80000;,,                     N 20Wan !
$
 PAR  G(SIGMA_D8B,CO:V:CO),,            +26*GHSERCO+4*GHSERVV
             -416000+131.931*T;,,                                     N 21Hal2 !
 PAR  G(SIGMA_D8B,CO:V:V),,             +10*GHSERCO+20*GHSERVV
             -646499+84.471*T;,,                                      N 20Wan !
 PAR  G(SIGMA_D8B,V:V:CO),,             +16*GHSERCO+14*GHSERVV
             -240587;,,                                               N 20Wan !
 PAR  L(SIGMA_D8B,CO:V:CO,V;0),,        -204200;,,                    N 21Hal2 !
 PAR  L(SIGMA_D8B,CO:V:CO,V;1),,        -175000;,,                    N 21Hal2 !
 PAR  L(SIGMA_D8B,CO,V:V:V;0),,         +250300;,,                    N 21Hal2 !
$
 PAR  G(MV3_A15,CO:V),,                 +GHSERCO+3*GHSERVV
             -84354.8+22.5684*T;,,                                    N 20Wan !
 PAR  L(MV3_A15,CO,V:V;0),,             +20000;,,                     N 21Hal2 !
$
$ Metastable
$
 PAR  L(CBCC_A12,CO,V:VA;0),,           -69595.2+11.2314*T;,,         N Same !
 PAR  L(CBCC_A12,CO,V:VA;1),,           -41802.8+4.2329*T;,,          N Same !
 PAR  L(CBCC_A12,CO,V:VA;2),,           +29000;,,                     N Same !
$
 PAR  L(CUB_A13,CO,V:VA;0),,            -69595.2+11.2314*T;,,         N Same !
 PAR  L(CUB_A13,CO,V:VA;1),,            -41802.8+4.2329*T;,,          N Same !
 PAR  L(CUB_A13,CO,V:VA;2),,            +29000;,,                     N Same !
$
 FUNCTION UFCOV     298.15  -4498.5+0.7535*T;                          6000 N !
 FUNCTION GFCO3V    298.15  +3*UFCOV;                                  6000 N !
 FUNCTION GFCO2V2   298.15  +4*UFCOV+9034.8;                           6000 N !
 FUNCTION GFCOV3    298.15  +7000;                                     6000 N !
$
 FUNCTION GSCOVCO   298.15  +26*GHSERCO+4*GHSERVV-416000+131.931*T;    6000 N !
 FUNCTION GSCOVV    298.15  +10*GHSERCO+20*GHSERVV-646499+84.471*T;    6000 N !
 FUNCTION GSVVCO    298.15  +16*GHSERCO+14*GHSERVV-240587;             6000 N !
$ ------------------------------------------------------------------------------
$ Cr-C
$
$ A.V. Khvan, B. Hallstedt, K. Chang, Calphad, 39, 54-61(2012).
$
$ Checked against paper. Checked at 6000 K.
$
$ The liquid interaction has been changed compared to 92Lee.
$ There is still very nearly a stable miscibility gap on the C-rich side.
$
$ M7C3 and CR3C2 become stable again above 9000K. This is a result of the
$ T**2 terms and is not important.
$
$ The enthalpies and Gibbs energies of formation compare well with recent
$ data from Kleykamp (J. Alloys Compd., 321, 138-45(2001)) and
$ Meschel and Kleppa on Cr7C3 (J. Alloys Compd., 257, 227-33(1997)).
$ The standard entropies and cp at 298K are not quite as good as they
$ could (or should) be, but it doesn't motivate a reassessment.
$
$ It would probably be desirable to use the G(FCC_A1,CR:C) parameter from 04Bra,
$ but in order to do that it may be necessary to adjust L(FCC_A1,CR:C,VA) and
$ ternary fcc parameters in the systems Cr-Fe-C, Cr-Mn-C, Cr-Ni-C and Co-Cr-C.
$
 PAR  L(LIQUID,C,CR;0),,                -69245-35*T;,,                N 12Khv1 !
 PAR  L(LIQUID,C,CR;1),,                +83242;,,                     N 12Khv1 !
 PAR  L(LIQUID,C,CR;2),,                +88000;,,                     N 12Khv1 !
$
 PAR  G(BCC_A2,CR:C),,                  +GHSERCR+3*GHSERCC+416000;,,  N 87And2 !
 PAR  TC(BCC_A2,CR:C),,                  -311.50;,,                   N 90Kaj !
 PAR  BMAG(BCC_A2,CR:C),,                  -0.008;,,                  N 90Kaj !
 PAR  L(BCC_A2,CR:C,VA;0),,             -190*T;,,                     N 87And2 !
$
 PAR  G(A2_BCC,CR:C),,                  +GHSERCR+3*GHSERCC+416000;,,  N 87And2 !
 PAR  TC(A2_BCC,CR:C),,                  -311.50;,,                   N 90Kaj !
 PAR  BMAG(A2_BCC,CR:C),,                  -0.008;,,                  N 90Kaj !
 PAR  L(A2_BCC,CR:C,VA;0),,             -190*T;,,                     N 87And2 !
$
 PAR  G(M23C6_D84,CR:CR:C),,            +GCR23C6;,,                   N 87And2 !
 PAR  G(M7C3_D101,CR:C),,               -201690+1103.128*T
             -190.177*T*LN(T)-0.0578207*T**2;,,                       N 92Lee1 !
 PAR  G(CR3C2_D510,CR:C),,              -100823.8+530.66989*T
             -89.6694*T*LN(T)-0.0301188*T**2;,,                       N 92Lee1 !
$
$ Metastable
$
 PAR  G(FCC_A1,CR:C),,                  +GHSERCR+GHSERCC
             +1200-1.94*T;,,                                          N 92Fer !
$ The parameter below gives a formation energy considerably more negative
$ than the previous from 92Lee1 and is consistent with data in 92Fer.
$PAR  G(FCC_A1,CR:C),,                  -32690+248.42*T
$            -41.678*T*LN(T)-0.00301955*T**2;,,                       N 04Bra !
 PAR  L(FCC_A1,CR:C,VA;0),,             -11977+6.8194*T;,,            N 92Lee1 !
$
 PAR  G(A1_FCC,CR:C),,                  +GHSERCR+GHSERCC
             +1200-1.94*T;,,                                          N 92Lee1 !
 PAR  L(A1_FCC,CR:C,VA;0),,             -11977+6.8194*T;,,            N 92Lee1 !
$
 PAR  G(HCP_A3,CR:C),,                  +GHSERCR+0.5*GHSERCC
             -18504+9.4173*T-2.4997*T*LN(T)+0.001386*T**2;,,          N 92Lee1 !
 PAR  L(HCP_A3,CR:C,VA;0),,             +4165;,,                      N 88Gus5 !
$
 PAR  G(CBCC_A12,CR:C),,                +GHSERCR+GHSERCC+5000;,,      N 93Lee2 !
 PAR  G(CUB_A13,CR:C),,                 +GHSERCR+GHSERCC+5000;,,      N 93Lee2 !
$
 PAR  G(CEMENTITE_D011,CR:C),,          +3*GHSERCR+GHSERCC
             -48000-9.2888*T;,,                                       N 92Fer !
$
 FUNCTION GCR23C6   298.15  -521983+3622.24*T-620.965*T*LN(T)-0.126431*T**2;
      6000.00  N !
$ ------------------------------------------------------------------------------
$ Cr-Fe
$
$ From J.-O. Andersson and B. Sundman 1987 (included in LB Vol. 2)
$ Liquid modified by B.-J. Lee 1993
$
$ J.-O. Andersson, B. Sundman, Calphad, 11, 83-92(1987).
$
$ Checked against LB and paper. Checked at 6000 K.
$
$ Wrong sign for L(FCC_A1,CR,FE:VA;0) in the paper.
$
$ The SIGMA_D8B and SIGMA_OLD phase fields are very similar.
$
 PAR  L(LIQUID,CR,FE;0),,               -17737+7.996546*T;,,          N 93Lee1 !
 PAR  L(LIQUID,CR,FE;1),,               -1331;,,                      N 93Lee1 !
$
 PAR  L(FCC_A1,CR,FE:VA;0),,            +10833-7.477*T;,,             N 87And1 !
 PAR  L(FCC_A1,CR,FE:VA;1),,            +1410;,,                      N 87And1 !
$
 PAR  L(A1_FCC,CR,FE:VA;0),,            +10833-7.477*T;,,             N 87And1 !
 PAR  L(A1_FCC,CR,FE:VA;1),,            +1410;,,                      N 87And1 !
$
 PAR  G(FCC_4SL,CR:CR:CR:FE:VA),,       +GFCR3FE;,,                   N !
 PAR  G(FCC_4SL,CR:CR:FE:FE:VA),,       +GFCR2FE2;,,                  N !
 PAR  G(FCC_4SL,CR:FE:FE:FE:VA),,       +GFCRFE3;,,                   N !
$
 PAR  L(BCC_A2,CR,FE:VA;0),,            +20500-9.68*T;,,              N 87And1 !
 PAR  BMAG(BCC_A2,CR,FE:VA;0),,            -0.85;,,                   N 87And1 !
 PAR  TC(BCC_A2,CR,FE:VA;0),,           +1650;,,                      N 87And1 !
 PAR  TC(BCC_A2,CR,FE:VA;1),,            +550;,,                      N 87And1 !
$
 PAR  L(A2_BCC,CR,FE:VA;0),,            +20500-9.68*T;,,              N 87And1 !
 PAR  TC(A2_BCC,CR,FE:VA;0),,           +1650;,,                      N 87And1 !
 PAR  TC(A2_BCC,CR,FE:VA;1),,            +550;,,                      N 87And1 !
 PAR  BMAG(A2_BCC,CR,FE:VA;0),,            -0.85;,,                   N 87And1 !
$
 PAR  G(SIGMA_D8B,FE:CR:CR),,           +10*GFCCFE+20*GHSERCR
             +83844-111.32*T;,,                                       N 00Wes !
 PAR  G(SIGMA_D8B,FE:CR:FE),,           +10*GFCCFE+4*GHSERCR
             +16*GHSERFE+140515-111.32*T;,,                           N 00Wes !
$
$ Metastable
$
 PAR  L(HCP_A3,CR,FE:VA;0),,            +10833-7.477*T;,,             N 90Fri1 !
$
 PAR  G(AL11CR2,FE:CR),,                +11*GHSERFE+2*GHSERCR
             +20000;,,                                                N 17Wan2 !
$
 PAR  G(AL11MN4_HT,CR:FE),,             +29*GHSERCR+10*GHSERFE
             +195000;,,                                               N LIN  !
$
 PAR  G(GAMMA_D82,CR:FE),,              +8*GHSERCR+5*GHSERFE
             +140000;,,                                               N 17Wan2 !
 PAR  G(GAMMA_D82,FE:CR),,              +8*GHSERFE+5*GHSERCR
             +140000;,,                                               N 17Wan2 !
$
 FUNCTION UFCRFE    298.15  0.0;                                       6000 N !
 FUNCTION GFCR3FE   298.15  +3*UFCRFE;                                 6000 N !
 FUNCTION GFCR2FE2  298.15  +4*UFCRFE;                                 6000 N !
 FUNCTION GFCRFE3   298.15  +3*UFCRFE;                                 6000 N !
$
 FUNCTION GSFECRCR  298.15  +10*GFCCFE+20*GHSERCR+83844-111.32*T;      6000 N !
 FUNCTION GSFECRFE  298.15  +10*GFCCFE+4*GHSERCR+16*GHSERFE
       +140515-111.32*T;
      6000.00  N !
$ ------------------------------------------------------------------------------
$ Cr-Mn
$
$ From B.-J. Lee 1993 (Included in LB Vol. 2)
$
$ B.-J. Lee, Metall. Trans. A, 24, 1919-33(1993).
$
$ Checked against LB and paper. Checked at 6000 K.
$
$ Using in-situ neutron diffraction J.-M. Joubert (Intermetallics, 146,
$ 107580(2022)) showed that high-sigma does not exist. Above the sigma phase
