Repository: Kaushik-Sahu/alloy-sfe-predictor

# ML Surrogate Modeling for Stacking Fault Energy (SFE)

Physics-informed Machine Learning surrogate model that predicts intrinsic Stacking Fault Energy (SFE, mJ/m²) and deformation regime (TRIP / TWIP / Glide) for homogenized, single-phase FCC multicomponent alloys (austenitic steels, MEAs, and 3d transition-metal HEAs) across 300–600 K.

## Project Structure

```
.
├── databases/          # CALPHAD .tdb thermodynamic database
├── data/raw/           # Raw generated CSV data
├── data/processed/     # Cleaned & validated dataset
├── src/                # Data generation & utility scripts
├── notebooks/          # EDA & ML training notebooks (Phase 2)

File: databases/mpea-05.tdb (part 4 of 8)
$
$ field there is a bcc phase field. A very reasonable phase diagram can be
$ achieved by simply removing the high-sigma phase.
$
$ The CBCC_A12 interaction referred to as 98Lee is an old parameter from 1991.
$ It is used by mistake in COST and LB.
$
 PAR  L(LIQUID,CR,MN;0),,               -15009+13.6587*T;,,           N 93Lee3 !
 PAR  L(LIQUID,CR,MN;1),,               +504+0.9479*T;,,              N 93Lee3 !
$
 PAR  L(FCC_A1,CR,MN:VA;0),,            -19088+17.5423*T;,,           N 93Lee3 !
 PAR  L(A1_FCC,CR,MN:VA;0),,            -19088+17.5423*T;,,           N 93Lee3 !
$
 PAR  G(FCC_4SL,CR:CR:CR:MN:VA),,       +GFCR3MN;,,                   N !
 PAR  G(FCC_4SL,CR:CR:MN:MN:VA),,       +GFCR2MN2;,,                  N !
 PAR  G(FCC_4SL,CR:MN:MN:MN:VA),,       +GFCRMN3;,,                   N !
$
 PAR  L(BCC_A2,CR,MN:VA;0),,            -20328+18.7339*T;,,           N 93Lee3 !
 PAR  L(BCC_A2,CR,MN:VA;1),,            -9162+4.4183*T;,,             N 93Lee3 !
 PAR  TC(BCC_A2,CR,MN:VA;0),,           -1325;,,                      N 93Lee3 !
 PAR  TC(BCC_A2,CR,MN:VA;2),,           -1133;,,                      N 93Lee3 !
 PAR  TC(BCC_A2,CR,MN:VA;4),,           -10294;,,                     N 93Lee3 !
 PAR  TC(BCC_A2,CR,MN:VA;6),,           +26706;,,                     N 93Lee3 !
 PAR  TC(BCC_A2,CR,MN:VA;8),,           -28117;,,                     N 93Lee3 !
 PAR  BMAG(BCC_A2,CR,MN:VA;0),,         +0.48643;,,                   N 93Lee3 !
 PAR  BMAG(BCC_A2,CR,MN:VA;2),,         -0.72035;,,                   N 93Lee3 !
 PAR  BMAG(BCC_A2,CR,MN:VA;4),,         -1.93265;,,                   N 93Lee3 !
$
 PAR  L(A2_BCC,CR,MN:VA;0),,            -20328+18.7339*T;,,           N 93Lee3 !
 PAR  L(A2_BCC,CR,MN:VA;1),,            -9162+4.4183*T;,,             N 93Lee3 !
 PAR  TC(A2_BCC,CR,MN:VA;0),,           -1325;,,                      N 93Lee3 !
 PAR  TC(A2_BCC,CR,MN:VA;2),,           -1133;,,                      N 93Lee3 !
 PAR  TC(A2_BCC,CR,MN:VA;4),,           -10294;,,                     N 93Lee3 !
 PAR  TC(A2_BCC,CR,MN:VA;6),,           +26706;,,                     N 93Lee3 !
 PAR  TC(A2_BCC,CR,MN:VA;8),,           -28117;,,                     N 93Lee3 !
 PAR  BMAG(A2_BCC,CR,MN:VA;0),,         +0.48643;,,                   N 93Lee3 !
 PAR  BMAG(A2_BCC,CR,MN:VA;2),,         -0.72035;,,                   N 93Lee3 !
 PAR  BMAG(A2_BCC,CR,MN:VA;4),,         -1.93265;,,                   N 93Lee3 !
$
 PAR  L(CBCC_A12,CR,MN:VA;0),,          -38349+22.6925*T;,,           N 93Lee3 !
$PAR  L(CBCC_A12,CR,MN:VA;0),,          -36796+20.385*T;,,            N 98Lee !
 PAR  L(CUB_A13,CR,MN:VA;0),,           -31260+16.4919*T;,,           N 93Lee3 !
$
 PAR  G(SIGMA_D8B,MN:CR:CR),,           +10*GFCCMN+20*GHSERCR
             +10000;,,                                                N 16Hal6 !
 PAR  G(SIGMA_D8B,MN:CR:MN),,           +10*GFCCMN+4*GHSERCR
             +16*GBCCMN-168613+65.6*T;,,                              N 16Hal6 !
 PAR  L(SIGMA_D8B,MN:CR:CR,MN;0),,      -947617+762.6*T;,,            N 16Hal6 !
$
$PAR  G(CR3MN5,CR:MN),,                 +3*GHSERCR+5*GHSERMN
$            -72550+21.1732*T;,,                                      N 93Lee3 !
$
$ Metastable
$
$PAR  L(HCP_A3,CR,MN:VA;0),,            +60000;,,                     N 93Lee3 !
 PAR  L(HCP_A3,CR,MN:VA;0),,            -19088+17.5423*T;,,           N 93Fri !
$
 PAR  G(ALCR2_C11B,CR:MN),,             +GHSERCR+2*GHSERMN
             +15000;,,                                                N 20Hal5 !
 PAR  G(ALCR2_C11B,MN:CR),,             +GHSERMN+2*GHSERCR
             +15000;,,                                                N 20Hal5 !
$
 PAR  G(AL11MN4_HT,CR:MN),,             +29*GHSERCR+10*GHSERMN
             +129704;,,                                               N 17Cui2 !
 PAR  G(AL11MN4_HT,MN:CR),,             +29*GHSERMN+10*GHSERCR;,,     N 17Cui2 !
$
 PAR  G(GAMMA_D82,CR:MN),,              +8*GHSERCR+5*GBCCMN+65*T;,,   N 20Hal5 !
 PAR  G(GAMMA_D82,MN:CR),,              +8*GBCCMN+5*GHSERCR+65*T;,,   N 20Hal5 !
$
 FUNCTION UFCRMN    298.15  0.0;                                       6000 N !
 FUNCTION GFCR3MN   298.15  +3*UFCRMN;                                 6000 N !
 FUNCTION GFCR2MN2  298.15  +4*UFCRMN;                                 6000 N !
 FUNCTION GFCRMN3   298.15  +3*UFCRMN;                                 6000 N !
$
 FUNCTION GSMNCRCR  298.15  +10*GFCCMN+20*GHSERCR+10000;               6000 N !
 FUNCTION GSMNCRMN  298.15  +10*GFCCMN+4*GHSERCR+16*GBCCMN
       -168613+65.6*T;
      6000.00  N !
$ ------------------------------------------------------------------------------
$ Cr-Ni
$
$ F. Tang, B. Hallstedt, Calphad, 55, 260-69(2016).
$
$ Checked against paper. Checked at 6000 K.
$
$ Metastable ordering in fcc and bcc from N. Dupin. Changed to a 4SL fcc
$ model with option F. Adding a reciprocal term makes CrNi3 (the only
$ ordered state) less stable; max T decreases from 450 K to 235 K.
$
$ The hcp interaction is set 2kJ more positive than the fcc interaction
$ to avoid having hcp stable in Cr-Ni-C.
$
 PAR  L(LIQUID,CR,NI;0),,               -13300+2.7*T;,,               N 16Tan !
 PAR  L(LIQUID,CR,NI;1),,               +2900+1*T;,,                  N 16Tan !
$
 PAR  L(FCC_A1,CR,NI:VA;0),,            +4300-8.9*T;,,                N 16Tan !
 PAR  L(FCC_A1,CR,NI:VA;1),,            +27000-13.8*T;,,              N 16Tan !
 PAR  TC(FCC_A1,CR,NI:VA;0),,           -3605;,,                      N 86Din !
 PAR  BMAG(FCC_A1,CR,NI:VA;0),,            -1.91;,,                   N 86Din !
$
 PAR  L(A1_FCC,CR,NI:VA;0),,            +4300-8.9*T;,,                N 16Tan !
 PAR  L(A1_FCC,CR,NI:VA;1),,            +27000-13.8*T;,,              N 16Tan !
 PAR  TC(A1_FCC,CR,NI:VA;0),,           -3605;,,                      N 86Din !
 PAR  BMAG(A1_FCC,CR,NI:VA;0),,            -1.91;,,                   N 86Din !
$
 PAR  G(FCC_4SL,CR:CR:CR:NI:VA),,       +GFCR3NI;,,                   N 01Dup !
 PAR  G(FCC_4SL,CR:CR:NI:NI:VA),,       +GFCR2NI2;,,                  N 01Dup !
 PAR  G(FCC_4SL,CR:NI:NI:NI:VA),,       +GFCRNI3;,,                   N 01Dup !
$PAR  L(FCC_4SL,CR,NI:CR,NI:*:*:VA),,   +SFCRNI;,,                    N 16Hal3 !
$
 PAR  L(BCC_A2,CR,NI:VA;0),,            +14500-9*T;,,                 N 16Tan !
 PAR  L(BCC_A2,CR,NI:VA;1),,            +27500-7.6*T;,,               N 16Tan !
 PAR  TC(BCC_A2,CR,NI:VA;0),,           +2373;,,                      N 86Din !
 PAR  TC(BCC_A2,CR,NI:VA;1),,            +617;,,                      N 86Din !
 PAR  BMAG(BCC_A2,CR,NI:VA;0),,            +4;,,                      N 86Din !
$
 PAR  L(A2_BCC,CR,NI:VA;0),,            +14500-9*T;,,                 N 16Tan !
 PAR  L(A2_BCC,CR,NI:VA;1),,            +27500-7.6*T;,,               N 16Tan !
 PAR  TC(A2_BCC,CR,NI:VA;0),,           +2373;,,                      N 86Din !
 PAR  TC(A2_BCC,CR,NI:VA;1),,            +617;,,                      N 86Din !
 PAR  BMAG(A2_BCC,CR,NI:VA;0),,            +4;,,                      N 86Din !
$
 PAR  G(B2_BCC,CR:NI:VA),,              +4000;,,                      N 01Dup !
 PAR  G(B2_BCC,NI:CR:VA),,              +4000;,,                      N 01Dup !
$
 PAR  G(CRNI2,CR:NI),,                  +GHSERCR+2*GHSERNI
             -6000-6.8*T;,,                                           N 16Tan !
$
$ Metastable
$
 PAR  L(HCP_A3,CR,NI:VA;0),,            +6300-8.9*T;,,                N Same !
 PAR  L(HCP_A3,CR,NI:VA;1),,            +27000-13.8*T;,,              N Same !
$PAR  L(HCP_A3,CR,NI:VA;0),,            +50000;,,                     N 95Dup !
 PAR  TC(HCP_A3,CR,NI:VA;0),,           -3605;,,                      N 95Dup !
 PAR  BMAG(HCP_A3,CR,NI:VA;0),,            -1.91;,,                   N 95Dup !
$
 PAR  G(AL8CR2NI,CR:CR:NI),,            +10*GHSERCR+GHSERNI+55000;,,  N 16Wan2 !
 PAR  G(AL8CR2NI,CR:NI:CR),,            +9*GHSERCR+2*GHSERNI+55000;,, N 16Wan2 !
 PAR  G(AL8CR2NI,CR:NI:NI),,            +8*GHSERCR+3*GHSERNI+55000;,, N 16Wan2 !
 PAR  G(AL8CR2NI,NI:CR:CR),,            +3*GHSERCR+8*GHSERNI;,,       N 16Wan2 !
 PAR  G(AL8CR2NI,NI:CR:NI),,            +2*GHSERCR+9*GHSERNI;,,       N 16Wan2 !
 PAR  G(AL8CR2NI,NI:NI:CR),,            +GHSERCR+10*GHSERNI;,,        N 16Wan2 !
$
 PAR  G(AL11MN4_HT,CR:NI),,             +29*GHSERCR+10*GHSERNI
             +195000;,,                                               N LIN  !
$
 PAR  G(GAMMA_D82,CR:NI),,              +8*GHSERCR+5*GHSERNI+65000;,, N 20Hal6 !
 PAR  G(GAMMA_D82,NI:CR),,              +8*GHSERNI+5*GHSERCR+65000;,, N 20Hal6 !
$
 PAR  G(M3V,NI:CR),,                    +3*GHSERNI+GHSERCR;,,         N Lin !
 PAR  G(MV3_A15,NI:CR),,                +GHSERNI+3*GHSERCR;,,         N Lin !
$
 PAR  G(SIGMA_D8B,NI:CR:CR),,           +10*GHSERNI+20*GHSERCR
             +240000-254.715*T;,,                                     N 16Hal4 !
 PAR  G(SIGMA_D8B,NI:CR:NI),,           +10*GHSERNI+4*GHSERCR
             +16*GBCCNI+175400;,,                                     N 88Gus6 !
 PAR  G(SIGMA_D8B,NI:NI:CR),,           +14*GHSERNI+16*GHSERCR;,,     N Lin !
$
 FUNCTION UFCRNI    298.15  -1980;                                     6000 N !
 FUNCTION SFCRNI    298.15  +UFCRNI;                                   6000 N !
 FUNCTION GFCRNI3   298.15  +3*UFCRNI;                                 6000 N !
 FUNCTION GFCR2NI2  298.15  +4*UFCRNI;                                 6000 N !
 FUNCTION GFCR3NI   298.15  +3*UFCRNI;                                 6000 N !
$
 FUNCTION GSNICRCR  298.15  +10*GHSERNI+20*GHSERCR+240000-254.715*T;   6000 N !
 FUNCTION GSNICRNI  298.15  +10*GHSERNI+4*GHSERCR+16*GBCCNI+175400;    6000 N !
$ ------------------------------------------------------------------------------
$ Cr-V
$
$ From B.-J. Lee 1992 (Included in LB Vol. 2)
$
$ B.-J. Lee, Z. Metallkd., 83, 292-99(1992).
$
$ Checked against LB and paper. Checked at 6000 K.
$
 PAR  L(LIQUID,CR,V;0),,                -9874-2.6964*T;,,             N 92Lee3 !
 PAR  L(LIQUID,CR,V;1),,                -1720-2.5237*T;,,             N 92Lee3 !
$
 PAR  L(BCC_A2,CR,V:VA;0),,             -9874-2.6964*T;,,             N 92Lee3 !
 PAR  L(BCC_A2,CR,V:VA;1),,             -1720-2.5237*T;,,             N 92Lee3 !
$
 PAR  L(A2_BCC,CR,V:VA;0),,             -9874-2.6964*T;,,             N 92Lee3 !
 PAR  L(A2_BCC,CR,V:VA;1),,             -1720-2.5237*T;,,             N 92Lee3 !
$
$ Metastable
$
 PAR  L(FCC_A1,CR,V:VA;0),,             -9874-2.6964*T;,,             N 92Lee3 !
 PAR  L(FCC_A1,CR,V:VA;1),,             -1720-2.5237*T;,,             N 92Lee3 !
$
 PAR  L(A1_FCC,CR,V:VA;0),,             -9874-2.6964*T;,,             N 92Lee3 !
 PAR  L(A1_FCC,CR,V:VA;1),,             -1720-2.5237*T;,,             N 92Lee3 !
$
 PAR  L(HCP_A3,CR,V:VA;0),,             -9874-2.6964*T;,,             N 92Lee2 !
 PAR  L(HCP_A3,CR,V:VA;1),,             -1720-2.5237*T;,,             N 92Lee2 !
$
 PAR  L(CBCC_A12,CR,V:VA;0),,           -9874-2.6964*T;,,             N Same !
 PAR  L(CBCC_A12,CR,V:VA;1),,           -1720-2.5237*T;,,             N Same !
$
 PAR  L(CUB_A13,CR,V:VA;0),,            -9874-2.6964*T;,,             N Same !
 PAR  L(CUB_A13,CR,V:VA;1),,            -1720-2.5237*T;,,             N Same !
$
 PAR  G(M3V,V:CR),,                     +3*GHSERVV+GHSERCR+94000;,,   N Same !
 PAR  G(MV3_A15,V:CR),,                 +GHSERVV+3*GHSERCR+20000;,,   N Same !
$
 PAR  G(SIGMA_D8B,V:CR:CR),,            +0.6667*GSCRCRCR
             +0.3333*GSVVV;,,                                         N 19Cho !
 PAR  G(SIGMA_D8B,V:CR:V),,             +0.1333*GSCRCRCR
             +0.8667*GSVVV;,,                                         N 19Cho !
 PAR  G(SIGMA_D8B,V:V:CR),,             +0.5333*GSCRCRCR
             +0.4667*GSVVV;,,                                         N 19Cho !
 PAR  L(SIGMA_D8B,V:CR,V:V;0),,         -120000;,,                    N 21Hal6 !
 PAR  L(SIGMA_D8B,V:CR,V:CR;0),,        -120000;,,                    N 21Hal6 !
 PAR  L(SIGMA_D8B,V:CR:CR,V;0),,        -310000;,,                    N 21Hal6 !
 PAR  L(SIGMA_D8B,V:V:CR,V;0),,         -310000;,,                    N 21Hal6 !
$
 FUNCTION UFCRV     298.15  0.0;                                       6000 N !
 FUNCTION U4FCRV    298.15  0.0;                                       6000 N !
 FUNCTION GFCRV3    298.15  3*UFCRV;                                   6000 N !
 FUNCTION GFCR2V2   298.15  4*UFCRV;                                   6000 N !
 FUNCTION GFCR3V    298.15  3*UFCRV;                                   6000 N !
$ ------------------------------------------------------------------------------
$ Fe-C
$
$ From P. Gustafson 1985 (included in LB Vol. 3)
$
$ P. Gustafson, Scand. J. Metall., 14, 259-67(1985).
$
$ Checked against paper and LB. All numbers are exactly reproduced, except
$ for a rounding error in the paper of the temperature of the FCC + LIQ + CEM
$ equilibrium (1421 K in the paper, 1421.51 K calculated).
$
$ Cementite changed to 10Hal.
$ The eutectoid (bcc+fcc+cem) temperature changed from 999.78 to 999.68 K.
$ The eutectic (fcc+liq+cem) temperature changed from 1421.51 to 1421.31 K.
$ The congruent melting point of cementite changed from 1497.8 to 1497.1 K.
$
$ BCC_A2 is stable above 4000 K around x(C)=0.33.
$ There is an inverse miscibility gap in the liquid with a minimum at
$ 5559 K and x(C)=0.53.
$
$ According to ab initio calculations by Joerg van Appen from 2008 is the
$ energy of NM and AFM FeC (fcc) nearly the same. The AFM state has a BM of
$ 0.9 per metal atom.
$
$ The value of TC(FCC_A1,FE:C,VA) was adjusted to match the measured influence
$ of C on the Neel temperature in the Fe-Mn-C system. It could even be
$ increased further to possibly 6000 or 7000.
$
 PAR  L(LIQUID,C,FE;0),,                -124320+28.5*T;,,             N 85Gus !
 PAR  L(LIQUID,C,FE;1),,                +19300;,,                     N 85Gus !
 PAR  L(LIQUID,C,FE;2),,                +49260-19*T;,,                N 85Gus !
$
 PAR  G(BCC_A2,FE:C),,                  +GHSERFE+3*GHSERCC
             +322050+75.667*T;,,                                      N 85Gus !
 PAR  TC(BCC_A2,FE:C),,                  1043.00;,,                   N 85Gus !
 PAR  BMAG(BCC_A2,FE:C),,                   2.22;,,                   N 85Gus !
 PAR  L(BCC_A2,FE:C,VA;0),,             -190*T;,,                     N 85Gus !
$
 PAR  G(A2_BCC,FE:C),,                  +GHSERFE+3*GHSERCC
             +322050+75.667*T;,,                                      N 85Gus !
 PAR  TC(A2_BCC,FE:C),,                  1043.00;,,                   N 85Gus !
 PAR  BMAG(A2_BCC,FE:C),,                   2.22;,,                   N 85Gus !
 PAR  L(A2_BCC,FE:C,VA;0),,             -190*T;,,                     N 85Gus !
$
 PAR  G(B2_BCC,FE:FE:C),,               +ZERO;,,                      N 08Con !
 PAR  G(B2_BCC,FE:VA:C),,               +ZERO;,,                      N 08Con !
 PAR  G(B2_BCC,VA:FE:C),,               +ZERO;,,                      N 08Con !
$
 PAR  G(FCC_A1,FE:C),,                  +GFCCFE+GHSERCC
             +77207-15.877*T;,,                                       N 85Gus !
$PAR  TC(FCC_A1,FE:C),,                  -201.00;,,                   N 85Gus !
$PAR  BM(FCC_A1,FE:C),,                    -2.10;,,                   N 85Gus !
 PAR  L(FCC_A1,FE:C,VA;0),,             -34671;,,                     N 85Gus !
 PAR  TC(FCC_A1,FE:C,VA),,              +5000;,,                      N 12Hal !
$
 PAR  G(A1_FCC,FE:C),,                  +GFCCFE+GHSERCC
             +77207-15.877*T;,,                                       N 85Gus !
$PAR  TC(A1_FCC,FE:C),,                  -201.00;,,                   N 85Gus !
$PAR  BM(A1_FCC,FE:C),,                    -2.10;,,                   N 85Gus !
 PAR  L(A1_FCC,FE:C,VA;0),,             -34671;,,                     N 85Gus !
 PAR  TC(A1_FCC,FE:C,VA),,              +5000;,,                      N 12Hal !
$
 PAR  G(CEMENTITE_D011,FE:C) 0.01       +GFECEM;,,                    N 10Hal !
 PAR  TC(CEMENTITE_D011,FE:C) 0.01        485.00;,,                   N 10Hal !
 PAR  BMAG(CEMENTITE_D011,FE:C) 0.01        1.008;,,                  N 10Hal !
$
$ Metastable
$
 PAR  G(HCP_A3,FE:C),,                  +GFCCFE+0.5*GHSERCC
             +52905-11.9075*T;,,                                      N 88And2 !
 PAR  L(HCP_A3,FE:C,VA;0),,             -17335;,,                     N 88And2 !
$
 PAR  G(CBCC_A12,FE:C),,                +GHSERFE+GHSERCC+80000;,,     N 90Hua2 !
 PAR  L(CBCC_A12,FE:C,VA;0),,           -34671;,,                     N 90Hua2 !
$
 PAR  G(CUB_A13,FE:C),,                 +GHSERFE+GHSERCC+90000;,,     N 90Hua2 !
 PAR  L(CUB_A13,FE:C,VA;0),,            -34671;,,                     N 90Hua2 !
$
 PAR  G(KAPPA_E21,FE:FE:C),,            +4*GHSERFE+GHSERCC
                +75000-45*T;,,                                        N 18Tan2 !
 PAR  L(KAPPA_E21,FE:FE:C,VA;0),,       +10000;,,                     N 18Tan2 !
$
 PAR  G(M7C3_D101,FE:C),,               +2.333333*GFECEM
             +0.666667*GHSERCC+13200;,,                               N 11Dju !
 PAR  G(M23C6_D84,FE:FE:C),,            +GFE23C6;,,                   N 11Dju !
 PAR  G(M5C2,FE:C),,                    +1.666667*GFECEM
             +0.333333*GHSERCC+6200;,,                                N 11Dju !
$
 PAR  G(V3C2,FE:C),,                    +7250+741.566*T
             -125.833*T*LN(T)+779485*T**(-1);,,                       N 91Hua4 !
$
 FUNCTION GFECEM      0.01  +11369.937746-5.641259263*T-8.333E-6*T**4;
        43.00  Y  +11622.647246-59.537709263*T+15.74232*T*LN(T)
       -0.27565*T**2;
       163.00  Y  -10195.860754+690.949887637*T-118.47637*T*LN(T)
                  -0.0007*T**2+590527*T**(-1);
      6000.00  N !
 FUNCTION GFE23C6   298.15  +7.666667*GFECEM-1.666667*GHSERCC+15000;   6000 N !
$ ------------------------------------------------------------------------------
$ Fe-Mn
$
$ From W. Huang 1989 (included in LB Vol. 3)
$
$ W. Huang, Calphad, 13, 243-52(1989).
$
$ Checked against LB and paper. Checked at 6000 K.
$
$ HCP_A3 interaction slightly modified by 11Dju.
$
$ The Neel temperature (fcc) is well described, but there is an uncertainty
$ concerning the magnetic moments. A value BMAG(FCC_A1,FE,MN:VA;0)=1 seems to
$ fit M_s data best.
$
$ Fcc ordering energies (approximately) from Alexey Dick 2008.
$
 PAR  L(LIQUID,FE,MN;0),,               -3950+0.489*T;,,              N 89Hua2 !
 PAR  L(LIQUID,FE,MN;1),,               +1145;,,                      N 89Hua2 !
$
 PAR  L(FCC_A1,FE,MN:VA;0),,            -7762+3.865*T;,,              N 89Hua2 !
 PAR  L(FCC_A1,FE,MN:VA;1),,            -259;,,                       N 89Hua2 !
 PAR  TC(FCC_A1,FE,MN:VA;0),,           -2282;,,                      N 89Hua2 !
 PAR  TC(FCC_A1,FE,MN:VA;1),,           -2068;,,                      N 89Hua2 !
$ New value below (old value was zero)
 PAR  BMAG(FCC_A1,FE,MN:VA;0),,            +1;,,                      N 12Hal !
$
 PAR  L(A1_FCC,FE,MN:VA;0),,            -7762+3.865*T;,,              N 89Hua2 !
 PAR  L(A1_FCC,FE,MN:VA;1),,            -259;,,                       N 89Hua2 !
 PAR  TC(A1_FCC,FE,MN:VA;0),,           -2282;,,                      N 89Hua2 !
 PAR  TC(A1_FCC,FE,MN:VA;1),,           -2068;,,                      N 89Hua2 !
 PAR  BMAG(A1_FCC,FE,MN:VA;0),,            +1;,,                      N 12Hal !
$
 PAR  G(FCC_4SL,FE:FE:FE:MN:VA),,       +GFFE3MN;,,                   N 08Hal !
 PAR  G(FCC_4SL,FE:FE:MN:MN:VA),,       +GFFE2MN2;,,                  N 08Hal !
 PAR  G(FCC_4SL,FE:MN:MN:MN:VA),,       +GFFEMN3;,,                   N 08Hal !
 PAR  L(FCC_4SL,FE,MN:FE,MN:*:*:VA;0),, +SFFEMN;,,                    N 08Hal !
$
 PAR  L(BCC_A2,FE,MN:VA;0),,            -2759+1.237*T;,,              N 89Hua2 !
 PAR  TC(BCC_A2,FE,MN:VA;0),,            +123;,,                      N 89Hua2 !
$
 PAR  L(A2_BCC,FE,MN:VA;0),,            -2759+1.237*T;,,              N 89Hua2 !
 PAR  TC(A2_BCC,FE,MN:VA;0),,            +123;,,                      N 89Hua2 !
$
 PAR  G(B2_BCC,FE:MN:VA;0),,            +UN_ASS;,,                    N !
 PAR  G(B2_BCC,MN:FE:VA;0),,            +UN_ASS;,,                    N !
$
 PAR  L(HCP_A3,FE,MN:VA;0),,            -5748+3.865*T;,,              N 11Dju !
 PAR  L(HCP_A3,FE,MN:VA;1),,            +273;,,                       N 89Hua2 !
$PAR  L(HCP_A3,FE,MN:VA;0),,            -5582+3.865*T;,,              N 89Hua2 !
$PAR  L(HCP_A3,FE,MN:VA;1),,            +273;,,                       N 89Hua2 !
$
 PAR  L(CBCC_A12,FE,MN:VA;0),,          -10184;,,                     N 89Hua2 !
 PAR  L(CUB_A13,FE,MN:VA;0),,           -11518+2.819*T;,,             N 89Hua2 !
$
$ Metastable
$
 PAR  G(AL11CR2,FE:MN),,                +11*GHSERFE+2*GHSERMN
             +65000;,,                                                N LIN  !
$
 PAR  G(AL11MN4_HT,MN:FE),,             +29*GHSERMN+10*GHSERFE
             -83312+115.9414*T;,,                                     N 18Zhe2 !
$
 PAR  G(GAMMA_D82,FE:MN),,              +8*GHSERFE+5*GBCCMN
             -26485+96.68*T;,,                                        N 18Zhe2 !
 PAR  G(GAMMA_D82,MN:FE),,              +8*GBCCMN+5*GHSERFE
             +13000+96.68*T;,,                                        N 18Zhe2 !
$
$ Fe:Mn:Va = Al:Mn:Va + Fe:Fe:C - Al:Fe:C
 PAR  G(KAPPA_E21,FE:MN:VA),,           +3*GHSERFE+GHSERMN
             +140000-70.2*T;,,                                        N 18Tan2 !
$ Mn:Fe:Va = Al:Mn:Va + Mn:Mn:C + Al:Fe:C - 2*Al:Mn:C
 PAR  G(KAPPA_E21,MN:FE:VA),,           +3*GHSERMN+GHSERFE
             +44000-14.8*T;,,                                         N 18Tan2 !
$
 FUNCTION UFFEMN    298.15  -700;                                      6000 N !
 FUNCTION GFFE3MN   298.15  +3*UFFEMN-90;                              6000 N !
 FUNCTION GFFE2MN2  298.15  +4*UFFEMN;                                 6000 N !
 FUNCTION GFFEMN3   298.15  +3*UFFEMN+90;                              6000 N !
 FUNCTION SFFEMN    298.15  +UFFEMN;                                   6000 N !
$ ------------------------------------------------------------------------------
$ Fe-Ni
$
$ G. Cacciamani, A. Dinsdale, M. Palumbo, A. Pasturel,
$ Intermetallics, 18, 1148-62(2010).
$
$ Checked against paper. Checked at 6000 K.
$
$ The paper includes 4-sl add-on models for fcc and bcc. A 2-sl bcc model
$ is additionally included in this dataset. Options F and B are used.
$
 PAR  L(LIQUID,FE,NI;0),,               -18782+3.7011*T;,,            N 10Cac !
 PAR  L(LIQUID,FE,NI;1),,               +12308-2.7599*T;,,            N 10Cac !
 PAR  L(LIQUID,FE,NI;2),,               +4457-4.1536*T;,,             N 10Cac !
$
 PAR  L(FCC_A1,FE,NI:VA;0),,            -15500+2.85*T;,,              N 10Cac !
 PAR  L(FCC_A1,FE,NI:VA;1),,            +14000-4*T;,,                 N 10Cac !
 PAR  L(FCC_A1,FE,NI:VA;2),,            -3000;,,                      N 10Cac !
 PAR  TC(FCC_A1,FE,NI:VA;0),,           +2200;,,                      N 10Cac !
 PAR  TC(FCC_A1,FE,NI:VA;1),,            -700;,,                      N 10Cac !
 PAR  TC(FCC_A1,FE,NI:VA;2),,            -800;,,                      N 10Cac !
 PAR  BMAG(FCC_A1,FE,NI:VA;0),,           +10;,,                      N 10Cac !
 PAR  BMAG(FCC_A1,FE,NI:VA;1),,            +8;,,                      N 10Cac !
 PAR  BMAG(FCC_A1,FE,NI:VA;2),,            +4;,,                      N 10Cac !
$
 PAR  L(A1_FCC,FE,NI:VA;0),,            -15500+2.85*T;,,              N 10Cac !
 PAR  L(A1_FCC,FE,NI:VA;1),,            +14000-4*T;,,                 N 10Cac !
 PAR  L(A1_FCC,FE,NI:VA;2),,            -3000;,,                      N 10Cac !
 PAR  TC(A1_FCC,FE,NI:VA;0),,           +2200;,,                      N 10Cac !
 PAR  TC(A1_FCC,FE,NI:VA;1),,            -700;,,                      N 10Cac !
 PAR  TC(A1_FCC,FE,NI:VA;2),,            -800;,,                      N 10Cac !
 PAR  BMAG(A1_FCC,FE,NI:VA;0),,           +10;,,                      N 10Cac !
 PAR  BMAG(A1_FCC,FE,NI:VA;1),,            +8;,,                      N 10Cac !
 PAR  BMAG(A1_FCC,FE,NI:VA;2),,            +4;,,                      N 10Cac !
$
 PAR  G(FCC_4SL,FE:FE:FE:NI:VA),,       +GFE3NI;,,                    N 10Cac !
 PAR  G(FCC_4SL,FE:FE:NI:NI:VA),,       +GFE2NI2;,,                   N 10Cac !
 PAR  G(FCC_4SL,FE:NI:NI:NI:VA),,       +GFENI3;,,                    N 10Cac !
 PAR  TC(FCC_4SL,FE:FE:FE:NI:VA),,       +155;,,                      N 10Cac !
 PAR  TC(FCC_4SL,FE:FE:NI:NI:VA),,       +200;,,                      N 10Cac !
 PAR  TC(FCC_4SL,FE:NI:NI:NI:VA),,       +245;,,                      N 10Cac !
 PAR  BMAG(FCC_4SL,FE:FE:FE:NI:VA),,       +0.115;,,                  N 10Cac !
 PAR  BMAG(FCC_4SL,FE:FE:NI:NI:VA),,       +0.115;,,                  N 10Cac !
 PAR  BMAG(FCC_4SL,FE:NI:NI:NI:VA),,       +0.115;,,                  N 10Cac !
$
 PAR  L(BCC_A2,FE,NI:VA;0),,            -7500;,,                      N 10Cac !
 PAR  L(BCC_A2,FE,NI:VA;1),,            +8500-5*T;,,                  N 10Cac !
 PAR  TC(BCC_A2,FE,NI:VA;0),,           -1000;,,                      N 10Cac !
 PAR  TC(BCC_A2,FE,NI:VA;1),,           +1500;,,                      N 10Cac !
 PAR  BMAG(BCC_A2,FE,NI:VA;0),,            -0.5;,,                    N 10Cac !
 PAR  BMAG(BCC_A2,FE,NI:VA;1),,            +3.5;,,                    N 10Cac !
$
 PAR  L(A2_BCC,FE,NI:VA;0),,            -7500;,,                      N 10Cac !
 PAR  L(A2_BCC,FE,NI:VA;1),,            +8500-5*T;,,                  N 10Cac !
 PAR  TC(A2_BCC,FE,NI:VA;0),,           -1000;,,                      N 10Cac !
 PAR  TC(A2_BCC,FE,NI:VA;1),,           +1500;,,                      N 10Cac !
 PAR  BMAG(A2_BCC,FE,NI:VA;0),,            -0.5;,,                    N 10Cac !
 PAR  BMAG(A2_BCC,FE,NI:VA;1),,            +3.5;,,                    N 10Cac !
$
 PAR  G(B2_BCC,FE:NI:VA),,              +GB2FENI;,,                   N 10Cac !
 PAR  G(B2_BCC,NI:FE:VA),,              +GB2FENI;,,                   N 10Cac !
 PAR  TC(B2_BCC,FE:NI:VA),,              +250;,,                      N 10Cac !
 PAR  TC(B2_BCC,NI:FE:VA),,              +250;,,                      N 10Cac !
 PAR  BMAG(B2_BCC,FE:NI:VA),,              +0.1;,,                    N 10Cac !
 PAR  BMAG(B2_BCC,NI:FE:VA),,              +0.1;,,                    N 10Cac !
$
$ Metastable
$
 PAR  L(HCP_A3,FE,NI:VA;0),,            -15500+2.85*T;,,              N Same !
 PAR  L(HCP_A3,FE,NI:VA;1),,            +14000-4*T;,,                 N Same !
 PAR  L(HCP_A3,FE,NI:VA;2),,            -3000;,,                      N Same !
$
 PAR  L(CBCC_A12,FE,NI:VA;0),,          +ZERO;,,                      N 09Zha1 !
 PAR  L(CUB_A13,FE,NI:VA;0),,           -7000;,,                      N 09Zha1 ! 
$
 PAR  G(GAMMA_D82,FE:NI),,              +8*GHSERFE+5*GBCCNI+65000;,,  N LIN  !
 PAR  G(GAMMA_D82,NI:FE),,              +8*GBCCNI+5*GHSERFE+65000;,,  N LIN  !
$
 PAR  G(KAPPA_E21,FE:NI:VA),,           +3*GFCCFE+GHSERNI+20000;,,    N LIN  !
$
 PAR  G(M3V,FE:NI),,                    +3*GHSERFE+GHSERNI+20000;,,   N LIN  !
$
 PAR  G(SIGMA_D8B,FE:NI:FE),,           +10*GFCCFE+4*GBCCNI
             +16*GHSERFE;,,                                           N Lin !
 PAR  G(SIGMA_D8B,FE:NI:NI),,           +10*GFCCFE+20*GBCCNI;,,       N Lin !
 PAR  G(SIGMA_D8B,NI:NI:FE),,           +10*GHSERNI+4*GBCCNI
             +16*GHSERFE;,,                                           N Lin !
$
 FUNCTION UFFENI    298.15  -2125+0.625*T;                             6000 N !
 FUNCTION GFENI3    298.15  +3*UFFENI-3000+0.3*T;                      6000 N !
 FUNCTION GFE3NI    298.15  +3*UFFENI+3000-0.3*T;                      6000 N !
 FUNCTION GFE2NI2   298.15  +4*UFFENI;                                 6000 N !
$
 FUNCTION UB1FENI   298.15  -1000+T;                                   6000 N !
 FUNCTION GB2FENI   298.15  +4*UB1FENI;                                6000 N !
$ ------------------------------------------------------------------------------
$ Fe-V
$
$ From W. Huang 1991 (Included in LB Vol. 3)
$
$ W. Huang, Z. Metallkd., 82, 391-401(1991).
$
$ Checked against LB and paper. Checked at 6000K.
$
$ Endmember value for G(SIGMA_D8B,V:V:V) changed from 02Sun to 06Slu.
$ This causes a decrease of the sigma max T from 1515 K to 1500 K.
$ This could be compensated by a slight increase in sigma stability,
$ but has not been done yet.
$ This is not included in the 91Hua binary dataset.
$
$ W. Huang used the 8:4:18 model for the sigma phase (SIGMA_OLD). This was
$ changed to 10:4:16 (SIGMA_D8B) for LB. The change of model shifts
$ the maximum to higher V content. Max at x(V)=0.485 for SIGMA_OLD
$ and x(V)=0.517 for SIGMA_D8B.
$
 PAR  L(LIQUID,FE,V;0),,                -34679+1.895*T;,,             N 91Hua2 !
 PAR  L(LIQUID,FE,V;1),,                +10209;,,                     N 91Hua2 !
$
 PAR  L(FCC_A1,FE,V:VA;0),,             -15291-4.138*T;,,             N 91Hua2 !
 PAR  L(A1_FCC,FE,V:VA;0),,             -15291-4.138*T;,,             N 91Hua2 !
$
 PAR  G(FCC_4SL,FE:FE:FE:V:VA),,        +GFFE3V;,,                    N !
 PAR  G(FCC_4SL,FE:FE:V:V:VA),,         +GFFE2V2;,,                   N !
 PAR  G(FCC_4SL,FE:V:V:V:VA),,          +GFFEV3;,,                    N !
$
 PAR  L(BCC_A2,FE,V:VA;0),,             -23674+0.465*T;,,             N 91Hua2 !
 PAR  L(BCC_A2,FE,V:VA;1),,             +8283;,,                      N 91Hua2 !
 PAR  TC(BCC_A2,FE,V:VA;0),,             -110;,,                      N 83And !
 PAR  TC(BCC_A2,FE,V:VA;1),,            +3075;,,                      N 83And !
 PAR  TC(BCC_A2,FE,V:VA;2),,             +808;,,                      N 83And !
 PAR  TC(BCC_A2,FE,V:VA;3),,            -2169;,,                      N 83And !
 PAR  BM(BCC_A2,FE,V:VA;0),,               -2.26;,,                   N 83And !
$
 PAR  L(A2_BCC,FE,V:VA;0),,             -23674+0.465*T;,,             N 91Hua2 !
 PAR  L(A2_BCC,FE,V:VA;1),,             +8283;,,                      N 91Hua2 !
 PAR  TC(A2_BCC,FE,V:VA;0),,             -110;,,                      N 83And !
 PAR  TC(A2_BCC,FE,V:VA;1),,            +3075;,,                      N 83And !
 PAR  TC(A2_BCC,FE,V:VA;2),,             +808;,,                      N 83And !
 PAR  TC(A2_BCC,FE,V:VA;3),,            -2169;,,                      N 83And !
 PAR  BM(A2_BCC,FE,V:VA;0),,               -2.26;,,                   N 83And !
$
 PAR  G(B2_BCC,FE:V:VA),,               +ZERO;,,                      N !
 PAR  G(B2_BCC,V:FE:VA),,               +ZERO;,,                      N !
$
 PAR  G(SIGMA_D8B,FE:V:FE),,            +10*GFCCFE+4*GHSERVV
             +16*GHSERFE-174619+78.27*T;,,                            N 00Wes !
 PAR  G(SIGMA_D8B,FE:V:V),,             +10*GFCCFE+20*GHSERVV
             -249118-68.64*T;,,                                       N 00Wes !
 PAR  G(SIGMA_D8B,V:V:FE),,             +14*GHSERVV+16*GHSERFE
             +100000;,,                                               N 02Sun !
 PAR  L(SIGMA_D8B,FE:V:FE,V;0),,        -200000;,,                    N 02Sun !
$
$ Metastable
$
 PAR  L(HCP_A3,FE,V:VA;0),,             -15291-4.138*T;,,             N 91Hua2 !
 PAR  L(CBCC_A12,FE,V:VA;0),,           -10000;,,                     N 91Hua3 !
 PAR  L(CUB_A13,FE,V:VA;0),,            -10000;,,                     N 91Hua3 !
$
 PAR  G(M3V,FE:V),,                     +3*GHSERFE+GHSERVV-10000;,,   N 19Cho !
$
 FUNCTION UFFEV     298.15  0.0;                                       6000 N !
 FUNCTION GFFE3V    298.15  +3*UFFEV;                                  6000 N !
 FUNCTION GFFE2V2   298.15  +4*UFFEV;                                  6000 N !
 FUNCTION GFFEV3    298.15  +3*UFFEV;                                  6000 N !
$
 FUNCTION GSFEVFE   298.15  +10*GFCCFE+4*GHSERVV+16*GHSERFE
       -174619+78.27*T;
      6000.00  N !
 FUNCTION GSFEVV    298.15  +10*GFCCFE+20*GHSERVV-249118-68.64*T;      6000 N !
$ ------------------------------------------------------------------------------
$ Mn-C
$
$ F. Tang, D. Bogdanovski, I. Bajenova, A.V. Khvan, R. Dronskowski,
$ B. Hallstedt, Calphad, 60, 231-39(2018).
$
$ Modified from the 10Dju dataset.
$
$ Changed parameters for the fcc phase to have a better description in Al-Mn-C.
$ G(FCC_A1,MN:C) is closer to the ab initio calculation.
$
$ Checked against paper. Checked at 6000 K.
$
 PAR  L(LIQUID,C,MN;0),,                -179183+43.8449*T;,,          N 10Dju !
 PAR  L(LIQUID,C,MN;1),,                +6313;,,                      N 10Dju !
 PAR  L(LIQUID,C,MN;2),,                +23281;,,                     N 10Dju !
$
 PAR G(FCC_A1,MN:C),,                   +GHSERMN+GHSERCC+24500;,,     N 18Tan1 !
 PAR L(FCC_A1,MN:C,VA;0),,              -70600+16.5*T;,,              N 18Tan1 !
$
 PAR G(A1_FCC,MN:C),,                   +GHSERMN+GHSERCC+24500;,,     N 18Tan1 !
 PAR L(A1_FCC,MN:C,VA;0),,              -70600+16.5*T;,,              N 18Tan1 !
$
 PAR  G(BCC_A2,MN:C),,                  +GHSERMN+3*GHSERCC
             +10000+30*T;,,                                           N 90Hua1 !
 PAR  G(A2_BCC,MN:C),,                  +GHSERMN+3*GHSERCC
             +10000+30*T;,,                                           N 90Hua1 !
$
 PAR  G(HCP_A3,MN:C),,                  +GHSERMN+0.5*GHSERCC
             -9000-1.0651*T;,,                                        N 10Dju !
 PAR  L(HCP_A3,MN:C,VA;0),,             -5006;,,                      N 10Dju !
$
 PAR  G(CBCC_A12,MN:C),,                +GHSERMN+GHSERCC
             +27.46525*T;,,                                           N 10Dju !
 PAR  L(CBCC_A12,MN:C,VA;0),,           -52204;,,                     N 10Dju !
$
 PAR  G(CUB_A13,MN:C),,                 +GHSERMN+GHSERCC+2607;,,      N 10Dju !
 PAR  L(CUB_A13,MN:C,VA;0),,            -10175;,,                     N 10Dju !
$
 PAR  G(M23C6_D84,MN:MN:C),,            +GMN23C6;,,                   N 10Dju !
 PAR  G(CEMENTITE_D011,MN:C),,          +GMN3C;,,                     N 10Dju !
 PAR  G(M5C2,MN:C),,                    +GMN5C2;,,                    N 10Dju !
 PAR  G(M7C3_D101,MN:C),,               +GMN7C3;,,                    N 10Dju !
$
$ Metastable
$
 PAR  G(KAPPA_E21,MN:MN:C),,            +4*GHSERMN+GHSERCC-33000;,,   N 18Tan1 !
$
 PAR  G(V3C2,MN:C),,                    -76135+750.415*T
             -125.589*T*LN(T)+922711*T**(-1);,,                       N 91Fer2 !
$
 FUNCTION GMN23C6   298.15  +23*GHSERMN+6*GHSERCC-310473+53.86*T;      6000 N !
 FUNCTION GMN3C     298.15  +3*GHSERMN+GHSERCC-39644+3.04*T;           6000 N !
 FUNCTION GMN5C2    298.15  +5*GHSERMN+2*GHSERCC-73954+6.36*T;         6000 N !
 FUNCTION GMN7C3    298.15  +7*GHSERMN+3*GHSERCC-106695+9.36*T;        6000 N !
$ ------------------------------------------------------------------------------
$ Mn-Ni
$
$ A. Walnsch, M.J. Kriegel, M. Rudolph, M. Motylenko, O. Fabrichnaya,
$ A. Leineweber, Calphad, 64, 78-89(2019).
$
$ Checked against paper and author's tdb. Checked at 6000 K.
$
$ Changed 2sl fcc (FCC_L12 and L10_SOLO) to 4sl using option F.
$ Invariant equilibria involving L1_0 and B2 are 2 to 3 K higher with the
$ 2sl version.
$
$ Modified from 10Liu. Interactions for CBCC_A12 and CUB_A13 are changed. This
$ is not discussed in the paper, but shown in their phase diagram. Maybe the
$ change was forgotten by the authors. The cbcc-A12 and cub-A13 Gibbs energy
$ curves are now much closer to the fcc curve, which considerably improves
$ the fit of the cub-A13 region in (at least) the Al-Mn-Ni system.
$
$ The existence of the MnNi2 compound has been questioned.
$
$ There seems to be a magnetic miscibility gap (with Nishizawa horn) in the
$ fcc phase on the Ni-rich side below about 500 K. For some reason it
$ continues as a very thin miscibility gap up to the solidus.
$
 PAR  L(LIQUID,MN,NI;0),,               -44423.1238-2.35314123*T;,,   N 10Liu !
 PAR  L(LIQUID,MN,NI;1),,               +11941.36-6.85220387*T;,,     N 10Liu !
$
 PAR  L(FCC_A1,MN,NI:VA;0),,            +LDF0MNNI;,,                  N 10Liu !
 PAR  L(FCC_A1,MN,NI:VA;1),,            +LDF1MNNI;,,                  N 10Liu !
 PAR  TC(FCC_A1,MN,NI:VA;0),,           -3171.20;,,                   N 05Guo !
 PAR  TC(FCC_A1,MN,NI:VA;1),,           -4317.73;,,                   N 05Guo !
 PAR  BM(FCC_A1,MN,NI:VA;0),,              -1.3947;,,                 N 05Guo !
 PAR  BM(FCC_A1,MN,NI:VA;1),,              +3.9050;,,                 N 05Guo !
$
 PAR  L(A1_FCC,MN,NI:VA;0),,            +LDF0MNNI;,,                  N 10Liu !
 PAR  L(A1_FCC,MN,NI:VA;1),,            +LDF1MNNI;,,                  N 10Liu !
 PAR  TC(A1_FCC,MN,NI:VA;0),,           -3171.20;,,                   N 05Guo !
 PAR  TC(A1_FCC,MN,NI:VA;1),,           -4317.73;,,                   N 05Guo !
 PAR  BM(A1_FCC,MN,NI:VA;0),,              -1.3947;,,                 N 05Guo !
 PAR  BM(A1_FCC,MN,NI:VA;1),,              +3.9050;,,                 N 05Guo !
$
 PAR  G(FCC_4SL,MN:MN:MN:NI:VA),,       +GFMN3NI;,,                   N 10Liu !
 PAR  G(FCC_4SL,MN:MN:NI:NI:VA),,       +GFMN2NI2;,,                  N 10Liu !
 PAR  G(FCC_4SL,MN:NI:NI:NI:VA),,       +GFMNNI3;,,                   N 10Liu !
 PAR  G(FCC_4SL,MN,NI:MN,NI:*:*:VA;0),, +SFMNNI;,,                    N 10Liu !
$
 PAR  L(BCC_A2,MN,NI:VA;0),,            -3508.42803-23.7885576*T;,,   N 10Liu !
 PAR  L(A2_BCC,MN,NI:VA;0),,            -3508.42803-23.7885576*T;,,   N 10Liu !
$
 PAR  G(B2_BCC,MN:NI:VA),,              -24341.195+4.35784021*T;,,    N 10Liu !
 PAR  G(B2_BCC,NI:MN:VA),,              -24341.195+4.35784021*T;,,    N 10Liu !
$
 PAR  L(CBCC_A12,MN,NI:VA;0),,          -26642.7462-8.26177677*T;,,   N 19Wal1 !
 PAR  L(CBCC_A12,MN,NI:VA;1),,          +48260.0895-38.0038*T;,,      N 19Wal1 !
$
 PAR  L(CUB_A13,MN,NI:VA;0),,           -18385.4816-16.1970221*T;,,   N 19Wal1 !
 PAR  L(CUB_A13,MN,NI:VA;1),,           +19794.6819-8.15670018*T;,,   N 19Wal1 !
$
 PAR  G(MNNI2,MN:NI),,                  +GHSERMN+2*GHSERNI
             -27084.651-5.98849279*T;,,                               N 10Liu !
 PAR  L(MNNI2,MN,NI:NI;0),,             -19871.3586;,,                N 10Liu !
$
$ Metastable
$
 PAR  L(HCP_A3,MN,NI:VA;0),,            +LDF0MNNI;,,                  N Same !
 PAR  L(HCP_A3,MN,NI:VA;1),,            +LDF1MNNI;,,                  N Same !
$
 PAR  G(AL11MN4_HT,MN:NI),,             +29*GHSERMN+10*GHSERNI;,,     N 19Wal1 !
$
 PAR  G(GAMMA_D82,MN:NI),,              +8*GHSERMN+5*GHSERNI+65000;,, N 20Hal8 !
 PAR  G(GAMMA_D82,NI:MN),,              +8*GHSERNI+5*GHSERMN+65000;,, N 20Hal8 !
$
 PAR  G(KAPPA_E21,MN:NI:VA),,           +3*GFCCMN+GHSERNI+20000;,,    N LIN  !
$
 PAR  G(SIGMA_D8B,MN:NI:MN),,           +10*GFCCMN+4*GBCCNI
             +16*GBCCMN;,,                                            N Lin !
 PAR  G(SIGMA_D8B,MN:NI:NI),,           +10*GFCCMN+20*GBCCNI;,,       N Lin !
 PAR  G(SIGMA_D8B,NI:NI:MN),,           +10*GHSERNI+4*GBCCNI
             +16*GBCCMN;,,                                            N Lin !
$
 FUNCTION UFMNNI    298.15  -6829.00181;                               6000 N !
 FUNCTION SFMNNI    298.15  +UFMNNI;                                   6000 N !
 FUNCTION GFMN3NI   298.15  +3*UFMNNI+406.42233;                       6000 N !
 FUNCTION GFMN2NI2  298.15  +4*UFMNNI-2840.67336;                      6000 N !
 FUNCTION GFMNNI3   298.15  +3*UFMNNI-529.38697;                       6000 N !
 FUNCTION LDF0MNNI  298.15  -20455.7462-11.7930695*T;                  6000 N !
 FUNCTION LDF1MNNI  298.15  +15581.5125-8.49116947*T;                  6000 N !
$ ------------------------------------------------------------------------------
$ Mn-V
$
$ From W. Huang 1991 (Included in LB Vol. 4)
$
$ W. Huang, Calphad, 15, 195-208(1991).
$
$ Checked against LB and paper. Checked at 6000K.
$
$ Endmember value for G(SIGMA_D8B,V:V:V) changed from 02Sun to 06Slu.
$ This causes a slight decrease of the V solubility in sigma.
$ This is not included in the 91Hua binary dataset.
$
$ W. Huang used the 8:4:18 model for the sigma phase (SIGMA_OLD). This was
$ changed to 10:4:16 (SIGMA_D8B) for LB. The change of model only slightly
$ changes the V-rich side of the sigma phase field.
$
 PAR  L(LIQUID,MN,V;0),,                -11399;,,                     N 91Hua3 !
$
