Repository: Kaushik-Sahu/alloy-sfe-predictor

# ML Surrogate Modeling for Stacking Fault Energy (SFE)

Physics-informed Machine Learning surrogate model that predicts intrinsic Stacking Fault Energy (SFE, mJ/m²) and deformation regime (TRIP / TWIP / Glide) for homogenized, single-phase FCC multicomponent alloys (austenitic steels, MEAs, and 3d transition-metal HEAs) across 300–600 K.

## Project Structure

```
.
├── databases/          # CALPHAD .tdb thermodynamic database
├── data/raw/           # Raw generated CSV data
├── data/processed/     # Cleaned & validated dataset
├── src/                # Data generation & utility scripts
├── notebooks/          # EDA & ML training notebooks (Phase 2)

File: databases/mpea-05.tdb (part 5 of 8)
$
 PAR  L(FCC_A1,MN,V:VA;0),,             -11820;,,                     N 91Hua3 !
 PAR  L(A1_FCC,MN,V:VA;0),,             -11820;,,                     N 91Hua3 !
 PAR  L(BCC_A2,MN,V:VA;0),,             -10000;,,                     N 91Hua3 !
 PAR  L(A2_BCC,MN,V:VA;0),,             -10000;,,                     N 91Hua3 !
 PAR  L(CBCC_A12,MN,V:VA;0),,           -22225;,,                     N 91Hua3 !
 PAR  L(CUB_A13,MN,V:VA;0),,            -17724;,,                     N 91Hua3 !
$
 PAR  G(SIGMA_D8B,MN:V:MN),,            +10*GFCCMN+4*GHSERVV
             +16*GBCCMN-225273+57.82*T;,,                             N 00Wes !
 PAR  G(SIGMA_D8B,MN:V:V),,             +10*GFCCMN+20*GHSERVV
             -52083-60.39*T;,,                                        N 00Wes !
 PAR  G(SIGMA_D8B,V:V:MN),,             +14*GHSERVV+16*GBCCMN
             +100000;,,                                               N 02Sun !
$
$ Metastable
$
 PAR  L(HCP_A3,MN,V:VA;0),,             -11820;,,                     N 91Hua4 !
$
 FUNCTION GSMNVMN   298.15  +10*GFCCMN+4*GHSERVV+16*GBCCMN
       -225273+57.82*T;
      6000.00  N !
 FUNCTION GSMNVV    298.15  +10*GFCCMN+20*GHSERVV-52083-60.39*T;       6000 N !
$ ------------------------------------------------------------------------------
$ Ni-C
$
$ B. Hallstedt, unpublished, 2006
$
$ Checked at 6000 K.
$
$ Liquid interaction adjusted to exp. data from Oden and Gokcen 1997.
$
$ The parameter G(BCC_A2,NI:C) was set temperature independent to
$ avoid inverse stability of bcc (equal to 87Gab at about 1273K).
$
 PAR  L(LIQUID,C,NI;0),,                -93450+24*T;,,                N 06Hal2 !
$
 PAR  G(FCC_A1,NI:C),,                  +GHSERNI+GHSERCC
             +62000-7.6*T;,,                                          N 92Fer !
 PAR  TC(FCC_A1,NI:C),,                   633.00;,,                   N 87Gab !
 PAR  BMAG(FCC_A1,NI:C),,                   0.52;,,                   N 87Gab !
 PAR  L(FCC_A1,NI:C,VA;0),,             -14902+7.5*T;,,               N 92Lee1 !
$
 PAR  G(A1_FCC,NI:C),,                  +GHSERNI+GHSERCC
             +62000-7.6*T;,,                                          N 92Fer !
 PAR  TC(A1_FCC,NI:C),,                   633.00;,,                   N 87Gab !
 PAR  BMAG(A1_FCC,NI:C),,                   0.52;,,                   N 87Gab !
 PAR  L(A1_FCC,NI:C,VA;0),,             -14902+7.5*T;,,               N 92Lee1 !
$
$ Metastable
$
 PAR  G(BCC_A2,NI:C),,                  +GHSERNI+3*GHSERCC
             +270000;,,                                               N 06Hal2 !
 PAR  TC(BCC_A2,NI:C),,                   575.00;,,                   N 87Gab !
 PAR  BMAG(BCC_A2,NI:C),,                   0.85;,,                   N 87Gab !
$
 PAR  G(A2_BCC,NI:C),,                  +GHSERNI+3*GHSERCC
             +270000;,,                                               N 06Hal2 !
 PAR  TC(A2_BCC,NI:C),,                   575.00;,,                   N 87Gab !
 PAR  BMAG(A2_BCC,NI:C),,                   0.85;,,                   N 87Gab !
$
 PAR  G(HCP_A3,NI:C),,                  +GHSERNI+0.5*GHSERCC
             +34796+2.665*T;,,                                        N 88Fer2 !
 PAR  TC(HCP_A3,NI:C),,                   633.00;,,                   N 88Fer2 !
 PAR  BMAG(HCP_A3,NI:C),,                   0.52;,,                   N 88Fer2 !
$
 PAR  G(CEMENTITE_D011,NI:C),,          +3*GHSERNI+GHSERCC
             +34700-20*T;,,                                           N 87Gab !
 PAR  G(M7C3_D101,NI:C),,               +7*GHSERNI+3*GHSERCC
             +198000-37*T;,,                                          N 06Hal3 !
 PAR  G(M23C6_D84,NI:NI:C),,            +GNI23C6;,,                   N 06Hal3 !
$
 FUNCTION GNI23C6   298.15  +23*GHSERNI+6*GHSERCC+350000-85*T;         6000 N !
$ ------------------------------------------------------------------------------
$ Ni-V
$
$ M. Noori, B. Hallstedt, Calphad, 65, 273-81(2019).
$
$ Checked against paper. Checked at 6000 K.
$
$ This dataset contains a 3-SL 10:4:16 model for sigma and solubility ranges
$ for Ni3V and NiV3, but not for Ni8V and Ni2V.
$
$ The fcc ordering parameter was set to zero. This is possibly questionable.
$ The energy difference between the stable Ni3V (D0_22) and L1_2 is about
$ 8 kJ/mol-atoms according to ab initio calculations (19Noo). Already the
$ difference between D0_22 and disordered fcc is less than this. I.e. there
$ is no room for an additional ordering energy, although there should
$ logically be one (at least according to a simple BW-model).
$
 PAR  L(LIQUID,NI,V;0),,                -67757+5.77*T;,,              N 19Noo !
 PAR  L(LIQUID,NI,V;1),,                -3161-10*T;,,                 N 19Noo !
 PAR  L(LIQUID,NI,V;2),,                +6033-10*T;,,                 N 19Noo !
$
 PAR  L(FCC_A1,NI,V:VA;0),,             -67527+6.4*T;,,               N 19Noo !
 PAR  L(FCC_A1,NI,V:VA;1),,             -52464+10*T;,,                N 19Noo !
 PAR  L(FCC_A1,NI,V:VA;2),,             -4245;,,                      N 19Noo !
$
 PAR  L(A1_FCC,NI,V:VA;0),,             -67527+6.4*T;,,               N 19Noo !
 PAR  L(A1_FCC,NI,V:VA;1),,             -52464+10*T;,,                N 19Noo !
 PAR  L(A1_FCC,NI,V:VA;2),,             -4245;,,                      N 19Noo !
$
 PAR  G(FCC_4SL,NI:NI:NI:V:VA),,        +GFNI3V;,,                    N !
 PAR  G(FCC_4SL,NI:NI:V:V:VA),,         +GFNI2V2;,,                   N !
 PAR  G(FCC_4SL,NI:V:V:V:VA),,          +GFNIV3;,,                    N !
$
 PAR  L(BCC_A2,NI,V:VA;0),,             -39921;,,                     N 19Noo !
 PAR  L(BCC_A2,NI,V:VA;1),,             -11151;,,                     N 19Noo !
$
 PAR  L(A2_BCC,NI,V:VA;0),,             -39921;,,                     N 19Noo !
 PAR  L(A2_BCC,NI,V:VA;1),,             -11151;,,                     N 19Noo !
$
 PAR  G(B2_BCC,NI:V:VA),,               +ZERO;,,                      N !
 PAR  G(B2_BCC,V:NI:VA),,               +ZERO;,,                      N !
$
 PAR  G(NI8V,NI:V),,                    +8*GHSERNI+GHSERVV
             -119767+30.03*T;,,                                       N 19Noo !
$
 PAR  G(M3V,NI:V),,                     +3*GHSERNI+GHSERVV
             -92658+13.86*T;,,                                        N 19Noo !
 PAR  G(M3V,V:NI),,                     +3*GHSERVV+GHSERNI+1321;,,    N 19Noo !
 PAR  L(M3V,NI,V:NI;0),,                -70244;,,                     N 19Noo !
 PAR  L(M3V,NI,V:V;0),,                 -70244;,,                     N 19Noo !
 PAR  L(M3V,NI:NI,V;0),,                -22114;,,                     N 19Noo !
 PAR  L(M3V,V:NI,V;0),,                 -22114;,,                     N 19Noo !
$
 PAR  G(NI2V,NI:V),,                    +2*GHSERNI+GHSERVV
             -74611+13.35*T;,,                                        N 19Noo !
$
 PAR  G(SIGMA_D8B,NI:NI:V),,            +14*GHSERNI+16*GHSERVV
             -319732;,,                                               N 19Noo !
 PAR  G(SIGMA_D8B,NI:V:NI),,            +26*GHSERNI+4*GHSERVV
             -82700;,,                                                N 19Noo !
 PAR  G(SIGMA_D8B,NI:V:V),,             +10*GHSERNI+20*GHSERVV
             -520784+106.66*T;,,                                      N 19Noo !
 PAR  G(SIGMA_D8B,V:NI:NI),,            +20*GHSERNI+10*GHSERVV
             -141203;,,                                               N 19Noo !
 PAR  G(SIGMA_D8B,V:NI:V),,             +4*GHSERNI+26*GHSERVV
             +248390;,,                                               N 19Noo !
 PAR  G(SIGMA_D8B,V:V:NI),,             +16*GHSERNI+14*GHSERVV
             -222515;,,                                               N 19Noo !
 PAR  L(SIGMA_D8B,NI,V:NI:NI;0),,       -337046+240.54*T;,,           N 19Noo !
 PAR  L(SIGMA_D8B,NI,V:NI:V;0),,        -337046+240.54*T;,,           N 19Noo !
 PAR  L(SIGMA_D8B,NI,V:V:NI;0),,        -337046+240.54*T;,,           N 19Noo !
 PAR  L(SIGMA_D8B,NI,V:V:V;0),,         -337046+240.54*T;,,           N 19Noo !
 PAR  L(SIGMA_D8B,NI:NI:NI,V;0),,       -643900;,,                    N 19Noo !
 PAR  L(SIGMA_D8B,NI:V:NI,V;0),,        -643900;,,                    N 19Noo !
 PAR  L(SIGMA_D8B,V:NI:NI,V;0),,        -643900;,,                    N 19Noo !
 PAR  L(SIGMA_D8B,V:V:NI,V;0),,         -643900;,,                    N 19Noo !
$
 PAR  G(MV3_A15,NI:V),,                 +GHSERNI+3*GHSERVV
             -65084+14.97*T;,,                                        N 19Noo !
 PAR  G(MV3_A15,V:NI),,                 +GHSERVV+3*GHSERNI-60498;,,   N 19Noo !
$
$ metastable
$
 PAR  L(HCP_A3,NI,V:VA;0),,             -67527+6.4*T;,,               N Same !
 PAR  L(HCP_A3,NI,V:VA;1),,             -52464+10*T;,,                N Same !
 PAR  L(HCP_A3,NI,V:VA;2),,             -4245;,,                      N Same !
$
 PAR  L(CBCC_A12,NI,V:VA;0),,           -67527+6.4*T;,,               N Same !
 PAR  L(CBCC_A12,NI,V:VA;1),,           -52464+10*T;,,                N Same !
 PAR  L(CBCC_A12,NI,V:VA;2),,           -4245;,,                      N Same !
$
 PAR  L(CUB_A13,NI,V:VA;0),,            -67527+6.4*T;,,               N Same !
 PAR  L(CUB_A13,NI,V:VA;1),,            -52464+10*T;,,                N Same !
 PAR  L(CUB_A13,NI,V:VA;2),,            -4245;,,                      N Same !
$
 FUNCTION UFNIV     298.15  0.0;                                       6000 N !
 FUNCTION GFNI3V    298.15  +3*UFNIV;                                  6000 N !
 FUNCTION GFNI2V2   298.15  +4*UFNIV;                                  6000 N !
 FUNCTION GFNIV3    298.15  +3*UFNIV;                                  6000 N !
$
 FUNCTION GSNIVNI   298.15  +26*GHSERNI+4*GHSERVV-82700;               6000 N !
 FUNCTION GSNIVV    298.15  +10*GHSERNI+20*GHSERVV-520784+106.66*T;    6000 N !
 FUNCTION GSVVNI    298.15  +16*GHSERNI+14*GHSERVV-222515;             6000 N !
$ ------------------------------------------------------------------------------
$ V-C
$
$ L. Huang, Y. Pan, J. Zhang, Y. Du, F. Luo, P. Zhou, S. Zhang,
$ Calphad, 71, 102199(2020).
$
$ Checked against paper and author's tdb. Checked at 6000 K.
$
$ Liquid interaction from 91Hua modified to remove a small miscibility gap.
$ There is a slight change of the eutectic composition (L=bcc+V2C) comparted to
$ 91Hua.
$
$ The tdb of 20Hua contains a misprint for the V3C2 phase, which lowers its
$ peritectoid formation temperature by 24 K.
$
 PAR  L(LIQUID,C,V;0),,                 -281302.27+37.95*T;,,         N 20Hua !
 PAR  L(LIQUID,C,V;1),,                 +89839.34-15.85*T;,,          N 20Hua !
 PAR  L(LIQUID,C,V;2),,                 +96424.87;,,                  N 20Hua !
$
 PAR  G(BCC_A2,V:C),,                   +GHSERVV+3*GHSERCC+108449;,,  N 91Hua1 !
 PAR  L(BCC_A2,V:C,VA;0),,              -297868;,,                    N 91Hua1 !
$
 PAR  G(A2_BCC,V:C),,                   +GHSERVV+3*GHSERCC+108449;,,  N 91Hua1 !
 PAR  L(A2_BCC,V:C,VA;0),,              -297868;,,                    N 91Hua1 !
$
 PAR  G(FCC_A1,V:C),,                   -117302+262.57*T
             -41.756*T*LN(T)-0.00557101*T**2+590546*T**(-1);,,        N 91Hua1 !
 PAR  L(FCC_A1,V:C,VA;0),,              -74811+10.201*T;,,            N 91Hua1 !
 PAR  L(FCC_A1,V:C,VA;1),,              -30394;,,                     N 91Hua1 !
$
 PAR  G(A1_FCC,V:C),,                   -117302+262.57*T
             -41.756*T*LN(T)-0.00557101*T**2+590546*T**(-1);,,        N 91Hua1 !
 PAR  L(A1_FCC,V:C,VA;0),,              -74811+10.201*T;,,            N 91Hua1 !
 PAR  L(A1_FCC,V:C,VA;1),,              -30394;,,                     N 91Hua1 !
$
 PAR  G(HCP_A3,V:C),,                   -85473+182.441*T
             -30.551*T*LN(T)-0.00538998*T**2+229029*T**(-1);,,        N 91Hua1 !
 PAR  L(HCP_A3,V:C,VA;0),,              +12430-3.986*T;,,             N 91Hua1 !
$
 PAR  G(V3C2,V:C),,                     +3*GHSERVV+2*GHSERCC
             -260341+16.897*T;,,                                      N 91Hua1 !
$
$ metastable
$
 PAR  G(CBCC_A12,V:C),,                 +GHSERVV+GHSERCC+10000;,,     N 91Fer2 !
 PAR  G(CUB_A13,V:C),,                  +GHSERVV+GHSERCC+10000;,,     N 91Fer2 !
 PAR  G(CEMENTITE_D011,V:C),,           -156971+601.922*T
             -100.438*T*LN(T)+765557*T**(-1);,,                       N 91Fer2 !
$PAR  G(CEMENTITE_D011,V:C),,           +3*GHSERVV+GHSERCC-96000;,,   N 91Hua2 !
 PAR  G(M7C3_D101,V:C),,                -454245+1518.48*T
             -250.981*T*LN(T)+2148692*T**(-1);,,                      N 91Fer2 !
 PAR  G(CR3C2_D510,V:C),,               +3*GHSERVV+2*GHSERCC
             -222500+16.6545*T;,,                                     N 92Lee2 !
 PAR  G(M23C6_D84,V:V:C),,              +GV23C6;,,                    N 91Fer2 !
 PAR  G(M5C2,V:C),,                     -307123.3+1059.7*T
             -175.66*T*LN(T)+1453274*T**(-1);,,                       N 91Fer2 !
$
 FUNCTION GV23C6    298.15  -990367+4330.63*T-728.829*T*LN(T)
       +5003425*T**(-1);
      6000.00  N !
$ ------------------------------------------------------------------------------
$ Ternary systems
$ ------------------------------------------------------------------------------
$ Al-Co-C
$
$ W. Zheng, S. He, J. Wang, H. Mao, J. Phase Equiib. Diffus., 39, 538-48(2018).
$
$ Checked against paper.
$
$ Al-Co from 17Wan is replaced by 19Noo, but as 19Noo is modified from
$ 19Ost/17Wan/13Ste changes should be minimal.
$
$ The ternary bcc interaction is reduced to decrease the C solubility in B2.
$ Probably the interaction can be set to zero, but an interaction is kept
$ nevertheless.
$
$ Al:Al kappa parameters are changed to those used in mpea-4c.
$
$ Differences are small, except C solubility in B2, which is (intentionally)
$ clearly lower.
$
$ The L --> fcc + B2 + kappa reaction is at 1625 K instead of 1611 K. Same
$ as in the non-mod dataset.
$
 PAR  L(LIQUID,AL,C,CO;0),,             +ZERO;,,                      N 18Zhe3 !
 PAR  L(LIQUID,AL,C,CO;1),,             -162000;,,                    N 18Zhe3 !
 PAR  L(LIQUID,AL,C,CO;2),,             -40000-59*T;,,                N 18Zhe3 !
$
 PAR  L(FCC_A1,AL,CO:C;0),,             -154000;,,                    N 18Zhe3 !
 PAR  L(A1_FCC,AL,CO:C;0),,             -154000;,,                    N 18Zhe3 !
$PAR  L(BCC_A2,AL,CO:C;0),,             -360300;,,                    N 18Zhe3 !
 PAR  L(BCC_A2,AL,CO:C;0),,             -100000;,,                    N 23Hal3 !
 PAR  L(A2_BCC,AL,CO:C;0),,             -100000;,,                    N 23Hal3 !
$
 PAR  G(KAPPA_E21,AL:CO:C),,            +GHSERAL+3*GHSERCO+GHSERCC
             -139845+21.7*T;,,                                        N 18Zhe3 !
 PAR  G(KAPPA_E21,CO:AL:C),,            +GHSERCO+3*GHSERAL+GHSERCC
             +351054-21.7*T;,,                                        N 18Zhe3 !
 PAR  L(KAPPA_E21,AL:AL,CO:C;0),,       +150000;,,                    N 18Zhe3 !
$ ------------------------------------------------------------------------------
$ Al-Co-Cr
$
$ X.L. Liu, G. Lindwall, T. Gheno, Z.-K. Liu, Calphad, 52, 125-42(2016).
$
$ Checked against paper and author's tdb.
$
$ Al-Co is from 20Noo instead of 16Liu.
$ Al-Cr is from 17Wan2 instead of 98Sau, further modified in mod3.
$ Fcc changed from 2SL to 4SL.
$ SIGMA_OLD is changed to SIGMA_D8B (using the same
$ Al-Cr and Al-Co-Cr parameters).
$
$ Compared to mod2 the fcc and hcp interactions, AL8CR5_D810 model,
$ AlCr2 stability and sigma (metastable) in Al-Cr have been changed.
$ The ternary fcc interaction used in mod2 could be removed.
$
$ The fcc phase field is close to previously. Changes in A2/B2 equilibria are
$ small. The sigma phase field is slightly smaller.
$
$ The Al-rich part of the phase diagram has been experimentally investigated
$ in detail by Grushko et al. 2018 (J. Alloys Compd., 739, 280-89(2018).
$ This part of the system has not yet been modelled.
$
 PAR  L(LIQUID,AL,CO,CR;0),,            +30000;,,                     N 15Liu !
$
 PAR  G(FCC_4SL,AL:AL:CO:CR:VA),,       +FAL2COCR;,,                  N 16Liu !
 PAR  G(FCC_4SL,CO:CO:AL:CR:VA),,       +FALCO2CR;,,                  N 16Liu !
 PAR  G(FCC_4SL,CR:CR:AL:CO:VA),,       +FALCOCR2;,,                  N 16Liu !
$
 PAR  L(BCC_A2,AL,CO,CR:VA;0),,         -28128;,,                     N 16Liu !
 PAR  L(BCC_A2,AL,CO,CR:VA;1),,         +123468-61.879*T;,,           N 16Liu !
 PAR  L(BCC_A2,AL,CO,CR:VA;2),,         -12107-32.267*T;,,            N 16Liu !
$
 PAR  L(A2_BCC,AL,CO,CR:VA;0),,         -28128;,,                     N 16Liu !
 PAR  L(A2_BCC,AL,CO,CR:VA;1),,         +123468-61.879*T;,,           N 16Liu !
 PAR  L(A2_BCC,AL,CO,CR:VA;2),,         -12107-32.267*T;,,            N 16Liu !
$
 PAR  L(B2_BCC,AL,CO:CR:VA;0),,         -30895;,,                     N 16Liu !
 PAR  L(B2_BCC,CR:AL,CO:VA;0),,         -30895;,,                     N 16Liu !
 PAR  L(B2_BCC,CO,CR:AL:VA;0),,         -11069;,,                     N 16Liu !
 PAR  L(B2_BCC,AL:CO,CR:VA;0),,         -11069;,,                     N 16Liu !
$
 PAR  L(HCP_A3,AL,CO,CR:VA;0),,         +25000;,,                     N 15Liu !
$
 PAR  G(SIGMA_D8B,AL:CR:CO),,           +10*GHSERAL+4*GHSERCR
             +16*GBCCCO-617537;,,                                     N 15Liu !
 PAR  G(SIGMA_D8B,CO:CR:AL),,           +10*GFCCCO+4*GHSERCR
             +16*GBCCAL-931862;,,                                     N 15Liu !
 PAR  L(SIGMA_D8B,CO:CR:AL,CR;0),,      -200000;,,                    N 16Liu !
$
$ Metastable
$
 PAR  G(AL3NI2_D513,AL:CR:CO),,         +3*GBCCAL+2*GHSERCR+GBCCCO;,, N Lin !
$
 PAR  G(GAMMA_D810,AL:CO:CR),,          +12*GHSERAL+5*GHSERCO
             +9*GHSERCR;,,                                            N Lin !
$
 FUNCTION U1ALCOCR  298.15  0.0;                                       6000 N !
 FUNCTION U2ALCOCR  298.15  0.0;                                       6000 N !
 FUNCTION U3ALCOCR  298.15  0.0;                                       6000 N !
 FUNCTION FALCOCR2  298.15  +UFALCO+2*UFALCR+2*UFCOCR+U1ALCOCR;        6000 N !
 FUNCTION FALCO2CR  298.15  +2*UFALCO+UFALCR+2*UFCOCR+U2ALCOCR;        6000 N !
 FUNCTION FAL2COCR  298.15  +2*UFALCO+2*UFALCR+UFCOCR+U3ALCOCR;        6000 N !
$ ------------------------------------------------------------------------------
$ Al-Co-Fe
$
$ M. Noori, B. Hallstedt, Calphad, 74, 102288(2021).
$
$ Checked against paper.
$
 PAR  L(LIQUID,AL,CO,FE;0),,            +ZERO;,,                      N 21Noo !
$
 PAR  L(FCC_A1,AL,CO,FE:VA;0),,         +7925;,,                      N 21Noo !
 PAR  L(A1_FCC,AL,CO,FE:VA;0),,         +7925;,,                      N 21Noo !
$
 PAR  G(FCC_4SL,AL:AL:CO:FE:VA),,       +FAL2COFE;,,                  N Lin !
 PAR  G(FCC_4SL,CO:CO:AL:FE:VA),,       +FALCO2FE;,,                  N Lin !
 PAR  G(FCC_4SL,FE:FE:AL:CO:VA),,       +FALCOFE2;,,                  N Lin !
$
 PAR  L(BCC_A2,AL,CO,FE:VA;0),,         -59616;,,                     N 21Noo !
 PAR  L(BCC_A2,AL,CO,FE:VA;1),,         -9493;,,                      N 21Noo !
 PAR  L(BCC_A2,AL,CO,FE:VA;2),,         +ZERO;,,                      N 21Noo !
 PAR  TC(BCC_A2,AL,CO,FE:VA;0),,        +2754;,,                      N 21Noo !
$
 PAR  L(A2_BCC,AL,CO,FE:VA;0),,         -59616;,,                     N 21Noo !
 PAR  L(A2_BCC,AL,CO,FE:VA;1),,         -9493;,,                      N 21Noo !
 PAR  L(A2_BCC,AL,CO,FE:VA;2),,         +ZERO;,,                      N 21Noo !
 PAR  TC(A2_BCC,AL,CO,FE:VA;0),,        +2754;,,                      N 21Noo !
$
 PAR  L(B2_BCC,AL,CO:FE:VA;0),,         -5651;,,                      N 21Noo !
 PAR  L(B2_BCC,FE:AL,CO:VA;0),,         -5651;,,                      N 21Noo !
 PAR  L(B2_BCC,AL,FE:CO:VA;0),,         +15533;,,                     N 21Noo !
 PAR  L(B2_BCC,CO:AL,FE:VA;0),,         +15533;,,                     N 21Noo !
 PAR  L(B2_BCC,CO,FE:AL:VA;0),,         +10123;,,                     N 21Noo !
 PAR  L(B2_BCC,AL:CO,FE:VA;0),,         +10123;,,                     N 21Noo !
 PAR  TC(B2_BCC,AL,FE:CO:VA;0),,        +1403;,,                      N 21Noo !
 PAR  TC(B2_BCC,CO:AL,FE:VA;0),,        +1403;,,                      N 21Noo !
 PAR  TC(B2_BCC,CO,FE:AL:VA;0),,         +484;,,                      N 21Noo !
 PAR  TC(B2_BCC,AL:CO,FE:VA;0),,         +484;,,                      N 21Noo !
$
 PAR  L(AL5CO2_D811,AL:CO,FE;0),,      -28540;,,                      N 21Noo !
 PAR  L(M_AL13M4,AL:CO,FE:AL;0),,      +ZERO;,,                       N 21Noo !
 PAR  L(AL5FE2,AL:CO,FE;0),,           -18733;,,                      N 21Noo !
 PAR  L(AL2FE,AL:CO,FE;0),,            -7666;,,                       N 21Noo !
$
$ Metastable
$
 PAR  G(AL3NI2_D513,AL:FE:CO),,         +3*GBCCAL+2*GHSERFE+GBCCCO;,, N Lin !
$
 PAR  G(GAMMA_D810,AL:CO:FE),,          +12*GHSERAL+5*GHSERCO
             +9*GHSERFE;,,                                            N Lin !
$
 FUNCTION U1ALCOFE  298.15  0.0;                                       6000 N !
 FUNCTION U2ALCOFE  298.15  0.0;                                       6000 N !
 FUNCTION U3ALCOFE  298.15  0.0;                                       6000 N !
 FUNCTION FALCOFE2  298.15  +UFALCO+2*UFALFE+2*UFCOFE+U1ALCOFE;        6000 N !
 FUNCTION FALCO2FE  298.15  +2*UFALCO+UFALFE+2*UFCOFE+U2ALCOFE;        6000 N !
 FUNCTION FAL2COFE  298.15  +2*UFALCO+2*UFALFE+UFCOFE+U3ALCOFE;        6000 N !
$ ------------------------------------------------------------------------------
$ Al-Co-Mn
$
$ M. Noori, B. Hallstedt, Calphad, 71, 101793(2020).
$
$ Checked against paper.
$
 PAR  L(LIQUID,AL,CO,MN;0),,            -21324;,,                     N 20Noo !
 PAR  L(LIQUID,AL,CO,MN;1),,            -19644;,,                     N 20Noo !
 PAR  L(LIQUID,AL,CO,MN;2),,            +25314;,,                     N 20Noo !
$                                                                    
 PAR  L(FCC_A1,AL,CO,MN:VA;0),,         +ZERO;,,                      N 20Noo !
 PAR  L(A1_FCC,AL,CO,MN:VA;0),,         +ZERO;,,                      N 20Noo !
$
 PAR  G(FCC_4SL,AL:AL:CO:MN:VA),,       +FAL2COMN;,,                  N Lin !
 PAR  G(FCC_4SL,CO:CO:AL:MN:VA),,       +FALCO2MN;,,                  N Lin !
 PAR  G(FCC_4SL,MN:MN:AL:CO:VA),,       +FALCOMN2;,,                  N Lin !
$                                                               
 PAR  L(BCC_A2,AL,CO,MN:VA;0),,         +41785;,,                     N 20Noo !
 PAR  L(BCC_A2,AL,CO,MN:VA;1),,         -48943;,,                     N 20Noo !
 PAR  L(BCC_A2,AL,CO,MN:VA;2),,         -44104;,,                     N 20Noo !
$                                                                    
 PAR  L(A2_BCC,AL,CO,MN:VA;0),,         +41785;,,                     N 20Noo !
 PAR  L(A2_BCC,AL,CO,MN:VA;1),,         -48943;,,                     N 20Noo !
 PAR  L(A2_BCC,AL,CO,MN:VA;2),,         -44104;,,                     N 20Noo !
$
 PAR  L(B2_BCC,AL,CO:MN:VA;0),,         +17089;,,                     N 20Noo !
 PAR  L(B2_BCC,MN:AL,CO:VA;0),,         +17089;,,                     N 20Noo !
 PAR  L(B2_BCC,AL,MN:CO:VA;0),,         +25692;,,                     N 20Noo !
 PAR  L(B2_BCC,CO:AL,MN:VA;0),,         +25692;,,                     N 20Noo !
 PAR  L(B2_BCC,AL:CO,MN:VA;0),,         +23780;,,                     N 20Noo !
 PAR  L(B2_BCC,CO,MN:AL:VA;0),,         +23780;,,                     N 20Noo !
$
 PAR  L(HCP_A3,AL,CO,MN:VA;0),,         -19899;,,                     N 20Noo !
 PAR  L(CUB_A13,AL,CO,MN:VA;0),,        -12485;,,                     N 20Noo !
$
 PAR  G(GAMMA_D810,AL:CO:MN),,          +12*GHSERAL+5*GHSERCO
             +9*GHSERMN-800000;,,                                     N 20Noo !
$
 PAR  L(GAMMA_D82,AL:CO,MN;0),,         -74881;,,                     N 20Noo !
$
 PAR  G(ALCOMN_T,AL:CO:MN),,            +0.794*GHSERAL+0.02*GHSERCO
             +0.186*GHSERMN-23631.8+7.272*T;,,                        N 20Noo !
$
$ Metastable
$
 PAR  G(AL3NI2_D513,AL:MN:CO),,         +3*GBCCAL+2*GBCCMN+GBCCCO;,,  N Lin !
$
 FUNCTION U1ALCOMN  298.15  0.0;                                       6000 N !
 FUNCTION U2ALCOMN  298.15  0.0;                                       6000 N !
 FUNCTION U3ALCOMN  298.15  0.0;                                       6000 N !
 FUNCTION FALCOMN2  298.15  +UFALCO+2*UFALMN+2*UFCOMN+U1ALCOMN;        6000 N !
 FUNCTION FALCO2MN  298.15  +2*UFALCO+UFALMN+2*UFCOMN+U2ALCOMN;        6000 N !
 FUNCTION FAL2COMN  298.15  +2*UFALCO+2*UFALMN+UFCOMN+U3ALCOMN;        6000 N !
$ ------------------------------------------------------------------------------
$ Al-Co-Ni
$
$ Y. Wang, G. Cacciamani, Calphad, 61, 198-210(2018).
$
$ Checked against paper.
$
$ Al-Co is from 20Noo instead of 16Liu.
$ Fcc changed from 2SL to 4SL.
$ Modification of M_AL13CO4
$
$ Parameters for M_AL13CO4 (= AL13FE4, M_AL13M4) in Al-Ni are taken from 09Zha2
$ (Al-Fe-Ni). The Ni solubility in Al13Co4 seems a bit high towards high
$ temperature. At lower temperatures, where T2 is present, the match is good.
$
$ A rather large number of adjustments were made to approximately reproduce
$ the phase diagrams published in 18Wang. In particular the B2_BCC phase
$ was (and still is) problematic. The liquidus/solidus of the Al-poor side
$ of B2 is not well reproduced. The B2 + fcc eutectic is much lower than
$ in 18Wan and seem to be in conflict with old data from Schramm 1941. There
$ seem to be no direct data on liquidus/solidus for the Al-poor part of
$ the system. On the other hand, the behaviour of the B2 phase at high
$ temperature in 18Wan also does not seem to be reasonable.
$
$ This system (at least B2, fcc, L1_2 and liquid) would need to be reoptimized,
$ but the lack of liquidus/solidus data makes this severely problematic.
$
 PAR  L(LIQUID,AL,CO,NI;0),,            -225383+12.244*T;,,           N 16Wan1 !
 PAR  L(LIQUID,AL,CO,NI;1),,            +11080+27.616*T;,,            N 18Wan !
$ Parameter from paper below
$PAR  L(LIQUID,AL,CO,NI;2),,            +40143+23.207*T;,,            N 18Wan !
$ Parameter from author's tdb below
 PAR  L(LIQUID,AL,CO,NI;2),,            +59143+26.207*T;,,            N 18Wan !
$
 PAR  L(FCC_A1,AL,CO,NI:VA;0),,         +20560-9.113*T;,,             N 18Wan !
 PAR  L(FCC_A1,AL,CO,NI:VA;1),,         -25000;,,                     N 18Wan !
 PAR  L(FCC_A1,AL,CO,NI:VA;2),,         -22000;,,                     N 18Wan !
$
 PAR  L(A1_FCC,AL,CO,NI:VA;0),,         +20560-9.113*T;,,             N 18Wan !
 PAR  L(A1_FCC,AL,CO,NI:VA;1),,         -25000;,,                     N 18Wan !
 PAR  L(A1_FCC,AL,CO,NI:VA;2),,         -22000;,,                     N 18Wan !
$
 PAR  G(FCC_4SL,AL:AL:CO:NI:VA),,       +FAL2CONI;,,                  N 18Wan !
 PAR  G(FCC_4SL,CO:CO:AL:NI:VA),,       +FALCO2NI;,,                  N 18Wan !
 PAR  G(FCC_4SL,NI:NI:AL:CO:VA),,       +FALCONI2;,,                  N 20Hal4 !
$
 PAR  L(B2_BCC,AL,CO:NI:VA;0),,         -15000;,,                     N 20Hal4 !
 PAR  L(B2_BCC,NI:AL,CO:VA;0),,         -15000;,,                     N 20Hal4 !
 PAR  L(B2_BCC,AL,CO:NI:VA;1),,         -15000;,,                     N 20Hal4 !
 PAR  L(B2_BCC,NI:AL,CO:VA;1),,         -15000;,,                     N 20Hal4 !
 PAR  L(B2_BCC,CO,NI:AL:VA;0),,         -7500;,,                      N 20Hal4 !
 PAR  L(B2_BCC,AL:CO,NI:VA;0),,         -7500;,,                      N 20Hal4 !
$
 PAR  L(AL9CO2,AL:CO,NI;0),,            -34000+15.5*T;,,              N 20Hal4 !
 PAR  L(AL9CO2,AL:CO,NI;1),,            -95414+70*T;,,                N 18Wan !
$
 PAR  L(M_AL13M4,AL:CO,NI:AL;0),,       -6000+2.95*T;,,               N 20Hal4 !
 PAR  L(M_AL13M4,AL:CO,NI:VA;0),,       -6000+2.95*T;,,               N 20Hal4 !
$
 PAR  L(AL3CO,AL:CO,NI;0),,             -6500;,,                      N 20Hal4 !
$
 PAR  L(AL5CO2_D811,AL:CO,NI;0),,       -70002+32*T;,,                N 18Wan !
 PAR  L(AL5CO2_D811,AL:CO,NI;1),,       -30325+25*T;,,                N 18Wan !
$
 PAR  L(AL3NI_D011,AL:CO,NI;0),,        -29200+7*T;,,                 N 18Wan !
$
 PAR  G(AL3NI2_D513,AL:CO:NI),,         +3*GBCCAL+2*GBCCCO+GBCCNI
             -250000;,,                                               N 18Wan !
 PAR  G(AL3NI2_D513,AL:NI:CO),,         +3*GBCCAL+2*GBCCNI+GBCCCO;,,  N 18Wan !
 PAR  L(AL3NI2_D513,AL:CO,NI:VA;0),,    -158428+86*T;,,               N 18Wan !
$
 PAR  L(AL4NI3,AL:CO,NI;0),,            -130000+50*T;,,               N 20Hal4 !
 PAR  L(AL4NI3,AL:CO,NI;1),,            -40000;,,                     N 20Hal4 !
$
 PAR  G(ALCONI_T1,AL:CO:NI),,           +14*GHSERAL+GHSERCO
             +5*GHSERNI-872968+80*T;,,                                N 18Wan !
 PAR  G(ALCONI_T1,AL:NI:CO),,           +14*GHSERAL+GHSERNI
             +5*GHSERCO-972000+185.75*T;,,                            N 20Hal4 !
 PAR  L(ALCONI_T1,AL:AL,CO:NI;0),,      -85000;,,                     N 18Wan !
 PAR  L(ALCONI_T1,AL:AL,NI:CO;0),,      -7000;,,                      N 18Wan !
 PAR  L(ALCONI_T1,AL:CO,NI:CO;0),,      -12500;,,                     N 18Wan !
 PAR  L(ALCONI_T1,AL:CO,NI:NI;0),,      -85500;,,                     N 18Wan !
 PAR  L(ALCONI_T1,AL:AL:CO,NI;0),,      -303293+112*T;,,              N 18Wan !
 PAR  L(ALCONI_T1,AL:CO:CO,NI;0),,      -55000;,,                     N 18Wan !
 PAR  L(ALCONI_T1,AL:NI:CO,NI;0),,      -88030+10*T;,,                N 18Wan !
 PAR  L(ALCONI_T1,AL:CO,NI:CO,NI;0),,   -90000;,,                     N 18Wan !
$
 PAR  L(ALCONI_T2,AL:CO,NI;0),,         -65600+14.5*T;,,              N 20Hal4 !
 PAR  L(ALCONI_T2,AL:CO,NI;1),,         -10700;,,                     N 18Wan !
$
 PAR  G(ALCONI_T3,AL:CO:NI),,           +9*GHSERAL+2*GHSERCO
             +2*GHSERNI-679003.5+122.65*T;,,                          N 18Wan !
 PAR  L(ALCONI_T3,AL:CO:CO,NI;0),,      -163374;,,                    N 18Wan !
 PAR  L(ALCONI_T3,AL:CO:CO,NI;1),,      -70000;,,                     N 18Wan !
$
$ Metastable
$
 PAR  G(GAMMA_D810,AL:CO:NI),,          +12*GHSERAL+5*GHSERCO
             +9*GHSERNI;,,                                            N Lin !
$
 PAR  G(SIGMA_D8B,AL:NI:CO),,           +10*GHSERAL+4*GBCCNI
             +16*GBCCCO;,,                                            N Lin !
 PAR  G(SIGMA_D8B,CO:NI:AL),,           +10*GFCCCO+4*GBCCNI
             +16*GBCCAL;,,                                            N Lin !
$
 FUNCTION U1ALCONI  298.15  0;                                         6000 N !
 FUNCTION U2ALCONI  298.15  0;                                         6000 N !
 FUNCTION U3ALCONI  298.15  +1000;                                     6000 N !
 FUNCTION FAL2CONI  298.15  +2*UFALCO+2*UFALNI+UFCONI+U1ALCONI;        6000 N !
 FUNCTION FALCO2NI  298.15  +2*UFALCO+UFALNI+2*UFCONI+U2ALCONI;        6000 N !
 FUNCTION FALCONI2  298.15  +UFALCO+2*UFALNI+2*UFCONI+U3ALCONI;        6000 N !
$ ------------------------------------------------------------------------------
$ Al-Co-V
$
$ Not yet modelled.
$
$ B2 is quite a bit more dominating (AlCo-V) than experiment. Bcc does not
$ extend as much as it should. Co3V and sigma dissolve no Al. L1_2 is
$ present as a ternary phase at the correct location. When adding ternary
$ ordering parameters, L1_2 disappeared at 800 and 900 °C.
$
$PAR  G(FCC_4SL,AL:AL:CO:V:VA),,        +FAL2COV;,,                   N !
$PAR  G(FCC_4SL,CO:CO:AL:V:VA),,        +FALCO2V;,,                   N !
$PAR  G(FCC_4SL,V:V:AL:CO:VA),,         +FALCOV2;,,                   N !
$
 PAR  G(SIGMA_D8B,AL:V:CO),,            +10*GHSERAL+4*GHSERVV
             +16*GBCCCO;,,                                            N Lin !
 PAR  G(SIGMA_D8B,CO:V:AL),,            +10*GFCCCO+4*GHSERVV
             +16*GBCCAL;,,                                            N Lin !
$
 FUNCTION U1ALCOV   298.15  0;                                         6000 N !
 FUNCTION U2ALCOV   298.15  0;                                         6000 N !
 FUNCTION U3ALCOV   298.15  0;                                         6000 N !
 FUNCTION FAL2COV   298.15  +2*UFALCO+2*UFALV+UFCOV+U1ALCOV;           6000 N !
 FUNCTION FALCO2V   298.15  +2*UFALCO+UFALV+2*UFCOV+U2ALCOV;           6000 N !
 FUNCTION FALCOV2   298.15  +UFALCO+2*UFALV+2*UFCOV+U3ALCOV;           6000 N !
$ ------------------------------------------------------------------------------
$ Al-Cr-C
$
$ B. Hallstedt, D. Music, Z. Sun, Int. J. Mater. Res., 97, 539-42(2006).
$
$ Using the parameters from 08Con for bcc Al-C leads to some increase of the
$ C solubility in the Al-Cr bcc solid solution, but it remains very small
$ and is not visible in normal plots. The result is very reasonable.
$
$ Cr-C changed from 92Lee to 12Khv (only liquid changed).
$ Al-Cr changed from 98 Sau to 17Wan2.
$ Gibbs energy for Cr2AlC modified from 20Zhe.
$
$ At 1673 K the liquid extends less into the ternary when using the Gibbs
$ energy for Cr2AlC from 20Zhe. Cr2AlC2 is in equilibrium with Cr3C2 at
$ 1673 K. I.e.e Cr2AlC is more stable than in 06Hal.
$
$ The liquid using Al-Cr from 15Wit becomes much more stable towards high
$ temperature than when using 98Sau or 17Wan. Using the Gibbs energy for Cr2AlC
$ combined with Al-Cr from 17Wan results in a melting temperature of 1961 K
$ for Cr2AlC. This is much higher than the experimentally determined melting
$ temperature in the range of 1733 to 1768 K.
$
$ The stability of Cr2AlC was reduced to have a melting temperature of 1773 K,
$ which is close to the original melting temperature of 1771 K in 06Hal.
$ Cr2AlC is then not more in equilibrium with Cr3C2 at 1273 K.
$
$PAR  G(MAX_PHASE,CR:AL:C),,            -116710+413.51*T-69.3*T*LN(T)
$            -0.034913*T**2+263400*T**(-1);,,                         N 20Zhe !
 PAR  G(MAX_PHASE,CR:AL:C),,            -116710+420.25*T-69.3*T*LN(T)
             -0.034913*T**2+263400*T**(-1);,,                         N 23Hal4 !
$ ------------------------------------------------------------------------------
$ Al-Cr-Fe
$
$ S. Wang, Z. Li, Z. Qin, S. Wang, X. Lu, C. Li, TMS 2017 Proc., 443-54(2017).
$
$ Checked against paper.
$
$ Compared to mod2 Al-Fe was changed from 09Sun to 17Zhe. This should only
$ cause minor changes.
$
$ The Al-Cr binary was further modified.
$ Compared to mod the fcc and hcp interactions, AL8CR5_D810 model,
$ AlCr2 stability and sigma (metastable) in Al-Cr have been changed.
$
$ The Al8Cr5-D810 parameters were completely redone. The Al-Fe binary
$ parameters are probably quite good. There is a Al8Cr5-D810 region on
$ the Al-poor side at 1433 K (no exp. data). Generally, Al8Cr5-D810 seems
$ a bit too stable towards the Al-poor (B2) side. Some further adjustment
$ of the ternary parameters would be needed for this.
$
$ This dataset is modified from 17Wan2 with the intention to have an acceptable
$ description of the Al-poor part of the system and an acceptable liquidus.
$ - With zero ternary interaction for Liquid and bcc the liquidus surface
$   for x(Al)<50 at.% from Rank 2019 is reasonably reproduced. Liquidus
$   temperatures seem generally to be a bit low by up to 30-40 K. For Al-rich
$   compositions the liquidus temperatures are higher than from the orginal
$   17Wan2 dataset.
$ - B2-AlCr taken from 01Dup (Al-Cr-Ni).
$ - Ternary B2 interactions and B2-CrFe tested, but only
$   L(B2_BCC,AL,CR:FE:VA;0) effective; larger value or L1 not effective.
$   L1 (and other interactions) has a strong effect on temperature for A2/B2
$   phase separation. Better fit requires optimization.
$ - The Al8M5-D82 interaction was essentially removed and the Al8Cr5-D810
$   parameters were slightly readjusted. The extension of Al8Cr5-D810 towards
$   Al-Fe is slightly less and there is a small Al8Cr5-D810 phase field at
$   1433 K, where it should not be stable.
$ - The sigma-D8B interaction was adjusted.
$ - According to Rank 2019 AlCr2 dissolves about 20 at.% Fe in the direction
$   AlFe at 973 K and is not present at 1173 K. The ternary phases O and D
$   are stable at 973 and 1173 K (in addition to H and E). These features
$   have not been considered in the present dataset.
$
$ This system should be completely reassessed. Considering the detailed work
$ by Rank et al. 2019 I expect the Hans Seifert group to do this within the
$ next few years.
$
$ The modelling from 17Wan2 concerns only the Al-rich (>50 at.% Al) part of the
$ system.
$
$ This modelling does not give a reliable impression.
$
$ G(AL7CR,AL:FE), G(AL8M5_D82,CR:FE), G(AL8M5_D82,FE:CR), G(ALCRFE_O1,AL:FE)
$ are missing in the paper.
$
$ The phase field for Al8M5-D82 (gamma-1) could not be quite correctly
$ reproduced. There is some
$ difference for the bcc field and some further minor differences.
$
$ Al8M5-D82 has a large phase field in the centre at 1673 K. This seems quite
$ improbable (and probably contradicts experiment). The liquidus at 1873 K
$ with Al8M5-D82 suspended) is not ok; bcc too stable.
$
$ There are contradictory reports for the crystal structures of the ternary
$ phases.
$
 PAR  L(LIQUID,AL,CR,FE;0),,            +ZERO;,,                      N 20Hal9 !
$
 PAR  G(FCC_4SL,AL:AL:CR:FE:VA),,       +FAL2CRFE;,,                  N Lin !
 PAR  G(FCC_4SL,CR:CR:AL:FE:VA),,       +FALCR2FE;,,                  N Lin !
 PAR  G(FCC_4SL,FE:FE:AL:CR:VA),,       +FALCRFE2;,,                  N Lin !
$
 PAR  L(B2_BCC,AL,CR:FE:VA;0),,         +10000;,,                     N 20Hal9 !
 PAR  L(B2_BCC,FE:AL,CR:VA;0),,         +10000;,,                     N 20Hal9 !
$
 PAR  L(AL7CR,AL:CR,FE;0),,             -115000;,,                    N 20Hal9 !
 PAR  L(AL11CR2,AL:CR,FE;0),,           -447300+100*T;,,              N 17Wan2 !
 PAR  L(AL4M_MU,AL:CR,FE;0),,           +ZERO;,,                      N 20Hal9 !
$
 PAR  G(GAMMA_D810,AL:CR:FE),,          +12*GHSERAL+5*GHSERCR
             +9*GHSERFE-500000-43*T;,,                                N 20Hal9 !
 PAR  G(GAMMA_D810,AL:FE:CR),,          +12*GHSERAL+5*GHSERFE
             +9*GHSERCR-500000+T;,,                                   N 20Hal9 !
 PAR  L(GAMMA_D810,AL:CR,FE:AL;0),,     -15000;,,                     N 20Hal9 !
 PAR  L(GAMMA_D810,AL:CR,FE:FE;0),,     -25000;,,                     N 20Hal9 !
 PAR  L(GAMMA_D810,AL:FE:AL,CR;0),,     -60000;,,                     N 20Hal9 !
$
 PAR  L(GAMMA_D82,AL:CR,FE;0),,         +17000;,,                     N 20Hal9 !
$
 PAR  L(M_AL13M4,AL:CR,FE:VA;0),,       +205868.77-330.98*T
             +0.13*T**2;,,                                            N 17Wan2 !
 PAR  L(AL5FE2,AL:CR,FE;0),,            -100000;,,                    N 17Wan2 !
 PAR  L(AL2FE,AL:CR,FE;0),,             +55545.66-66.72*T;,,          N 17Wan2 !
$
 PAR  G(SIGMA_D8B,AL:CR:FE),,           +10*GHSERAL+4*GHSERCR
             +16*GHSERFE;,,                                           N Lin !
 PAR  G(SIGMA_D8B,FE:CR:AL),,           +10*GFCCFE+4*GHSERCR
             +16*GBCCAL;,,                                            N Lin !
 PAR  L(SIGMA_D8B,FE:CR:AL,CR;0),,      -1800000+600*T;,,             N 20Hal9 !
 PAR  L(SIGMA_D8B,FE:CR:AL,FE;0),,      -2000000+600*T;,,             N 20Hal9 !
$
 PAR  L(ALCRFE_O,AL:CR,FE;0),,          -90000;,,                     N 17Wan2 !
 PAR  L(ALCRFE_O,AL:CR,FE;1),,          -15000;,,                     N 17Wan2 !
 PAR  L(ALCRFE_O,AL:AL,CR,FE;0),,       +13634100-21640*T
            +8.49975*T**2;,,                                          N 17Wan2 !
$
 PAR  L(ALCRFE_D3,AL:CR,FE;0),,         +354134.409-691.54716*T
            +0.27127*T**2;,,                                          N 17Wan2 !
$
 PAR  G(ALCRFE_H,AL:CR:FE),,            +GHSERAL+0.09*GHSERCR
            +0.22*GHSERFE;,,                                          N 17Wan2 !
 PAR  L(ALCRFE_H,AL:CR:AL,FE;0),,       -41460+20*T;,,                N 17Wan2 !
 PAR  L(ALCRFE_H,AL:CR:CR,FE;0),,       -95390.9+33.3*T;,,            N 17Wan2 !
 PAR  L(ALCRFE_H,AL:CR:AL,CR,FE;0),,    -268000;,,                    N 17Wan2 !
$
 PAR  G(ALCRFE_E,AL:CR:FE),,            +0.77*GHSERAL+0.21*GHSERCR
            +0.03*GHSERFE-13290.5-1.5*T;,,                            N 17Wan2 !
$
 FUNCTION U1ALCRFE  298.15  0.0;                                       6000 N !
 FUNCTION U2ALCRFE  298.15  0.0;                                       6000 N !
 FUNCTION U3ALCRFE  298.15  0.0;                                       6000 N !
