Repository: Kaushik-Sahu/alloy-sfe-predictor

# ML Surrogate Modeling for Stacking Fault Energy (SFE)

Physics-informed Machine Learning surrogate model that predicts intrinsic Stacking Fault Energy (SFE, mJ/m²) and deformation regime (TRIP / TWIP / Glide) for homogenized, single-phase FCC multicomponent alloys (austenitic steels, MEAs, and 3d transition-metal HEAs) across 300–600 K.

## Project Structure

```
.
├── databases/          # CALPHAD .tdb thermodynamic database
├── data/raw/           # Raw generated CSV data
├── data/processed/     # Cleaned & validated dataset
├── src/                # Data generation & utility scripts
├── notebooks/          # EDA & ML training notebooks (Phase 2)

File: databases/mpea-05.tdb (part 6 of 8)
$
 FUNCTION FALCRFE2  298.15  +UFALCR+2*UFALFE+2*UFCRFE+U1ALCRFE;        6000 N !
 FUNCTION FALCR2FE  298.15  +2*UFALCR+UFALFE+2*UFCRFE+U2ALCRFE;        6000 N !
 FUNCTION FAL2CRFE  298.15  +2*UFALCR+2*UFALFE+UFCRFE+U3ALCRFE;        6000 N !
$ ------------------------------------------------------------------------------
$ Al-Cr-Mn
$
$ S. Cui, I.-H. Jung, Metall. Mater. Trans. A, 48A, 1383-1401(2017).
$
$ Checked against paper.
$
$ Al-Cr is from 17Wan2 instead of 13Hu/17Cui1.
$ Al-Mn is still based on 07Du, but additions from 12Dju and 18Zhe2 instead of
$ 17Cui2.
$ The model for gamma-D82 is now 2sl 8:5 instead of 4sl 2:3:2:6.
$
$ With Al-Cr from 17Wan2 massive reworking is necessary because Gibbs energies,
$ particularly at high temperature, are rather different from 13Hu/17Cui1.
$ 17Wan2 is based on 08Lia and it is not clear whether 13Hu or 08Lia is the
$ better choice. As 17Wan2 has already been used for Al-Co-Cr and Al-Cr-Fe
$ it is used here as well. Maybe even a complete reassessment of Al-Cr should
$ be considered.
$
$ Interactions in Al-Cr changed for fcc, hcp, cbcc-A12 and cub-A13. Gibbs
$ energies for all Al-Mn countercompounds (in Al-Cr) changed. Cr solubility in
$ AL4MN_LAMBDA removed. The fcc interaction was readjusted to match the
$ Cr-solubility in fcc-Al from 17Cui1. The hcp, cbcc-A12 and cub-A13
$ interactions were then set equal to the fcc interaction. 
$ A large number of parameters have been removed. The final result is rather
$ different from result of 17Qui. The present result seems roughly acceptable
$ and some of the problems with the 17Cui dataset have been removed, but a
$ proper reassessment is needed.
$
$ Cui et al. use the MQM model for the liquid. In this dataset the RK model is
$ used. No attempt was made to fit liquidus data.
$
$ Ternary interactions are much too strong. The phases seem to be strongly
$ stabilized within the ternary, in particular in the Al-rich part. This
$ could lead to problems. A large negative liquid interaction is needed to
$ reproduce the liquidus in the Al-rich part (at least).
$ 
$ Hcp Cr-Mn interaction from 93Lee3 instead of 93Fri. 93Fri should be used.
$ 93Lee3 is used instead of 98Lee for the cbcc Cr-Mn interaction in mpea.
$
$ There is some misprint in the hcp interaction. The interaction is estimated
$ here. The Al-Cr and Cr-Mn hcp interactions are also changed.
$
$ The Al-solubility in both sigmas is too low.
$
$ G(GAMMA_D82,AL:MN:CR:AL) is missing in the parameter table.
$
 PAR  L(LIQUID,AL,CR,MN;0),,            +ZERO;,,                      N 20Hal5 !
$
 PAR  G(FCC_4SL,AL:AL:CR:MN:VA),,       +FAL2CRMN;,,                  N Lin !
 PAR  G(FCC_4SL,CR:CR:AL:MN:VA),,       +FALCR2MN;,,                  N Lin !
 PAR  G(FCC_4SL,MN:MN:AL:CR:VA),,       +FALCRMN2;,,                  N Lin !
$
 PAR  L(BCC_A2,AL,CR,MN:VA;0),,         +55000;,,                     N 20Hal5 !
 PAR  L(BCC_A2,AL,CR,MN:VA;1),,         +ZERO;,,                      N 20Hal5 !
 PAR  L(BCC_A2,AL,CR,MN:VA;2),,         -10000;,,                     N 20Hal5 !
$
 PAR  L(A2_BCC,AL,CR,MN:VA;0),,         +55000;,,                     N 20Hal5 !
 PAR  L(A2_BCC,AL,CR,MN:VA;1),,         +ZERO;,,                      N 20Hal5 !
 PAR  L(A2_BCC,AL,CR,MN:VA;2),,         -10000;,,                     N 20Hal5 !
$
 PAR  L(HCP_A3,AL,CR,MN:VA;0),,         +ZERO;,,                      N 20Hal5 !
 PAR  L(CUB_A13,AL,CR,MN:VA;0),,        -30000;,,                     N 20Hal5 !
$
 PAR  L(AL7CR,AL:CR,MN;0),,             -6000;,,                      N 20Hal5 !
 PAR  L(AL11CR2,AL:CR,MN;0),,           -20000;,,                     N 20Hal5 !
 PAR  L(ALCR2_C11B,AL:CR,MN;0),,        -15000;,,                     N 20Hal5 !
$
 PAR  L(AL12MN,AL:CR,MN;0),,            -25500;,,                     N 20Hal5 !
 PAR  L(AL12MN,AL:CR,MN;1),,            -18000;,,                     N 20Hal5 !
$
 PAR  L(AL6MN_D2H,AL:CR,MN;0),,         -3500;,,                      N 20Hal5 !
$
 PAR  G(GAMMA_D810,AL:CR:MN),,          +12*GHSERAL+5*GHSERCR
             +9*GHSERMN-753000+206*T;,,                               N 20Hal5 !
 PAR  G(GAMMA_D810,AL:MN:CR),,          +12*GHSERAL+5*GHSERMN
             +9*GHSERCR-597000+139.4*T;,,                             N Lin !
 PAR  L(GAMMA_D810,AL:CR,MN:AL;0),,     -100000;,,                    N 20Hal5 !
$
 PAR  L(GAMMA_D82,AL:CR,MN;0),,         +20000;,,                     N 20Hal5 !
$
 PAR  G(SIGMA_D8B,AL:CR:MN),,           +10*GHSERAL+4*GHSERCR
             +16*GBCCMN;,,                                            N Lin !
 PAR  G(SIGMA_D8B,MN:CR:AL),,           +10*GFCCMN+4*GHSERCR
             +16*GBCCAL-500000;,,                                     N 20Hal5 !
 PAR  L(SIGMA_D8B,MN:CR:AL,CR;0),,      -300000;,,                    N 20Hal5 !
 PAR  L(SIGMA_D8B,MN:CR:AL,MN;0),,      -300000;,,                    N 20Hal5 !
$
 FUNCTION U1ALCRMN  298.15  0.0;                                       6000 N !
 FUNCTION U2ALCRMN  298.15  0.0;                                       6000 N !
 FUNCTION U3ALCRMN  298.15  0.0;                                       6000 N !
 FUNCTION FALCRMN2  298.15  +UFALCR+2*UFALMN+2*UFCRMN+U1ALCRMN;        6000 N !
 FUNCTION FALCR2MN  298.15  +2*UFALCR+UFALMN+2*UFCRMN+U2ALCRMN;        6000 N !
 FUNCTION FAL2CRMN  298.15  +2*UFALCR+2*UFALMN+UFCRMN+U3ALCRMN;        6000 N !
$ ------------------------------------------------------------------------------
$ Al-Cr-Ni
$
$ N. Dupin, I. Ansara, B. Sundman, Calphad, 25, 279-98(2001).
$
$ This is a rather major rework of the 01Dup dataset. Cr-Ni is changed from
$ 92Lee1 to 16Tan (already in 01Dup-4sl). Al-Cr is changed from 98Sau to
$ 17Wan. 17Wan is probably closer to 98Sau than the alternative 13Hu/16Wan.
$ Al-rich parts of the ternary are added/modified from 16Wan.
$
$ There only small shifts in the 75 at.% Ni section. After an adjustment of
$ the ternary bcc interaction the shift in B2/bcc is also rather small.
$ There are some changes in the Al-rich part. All three ternary phases are
$ stable at 1073, but only T1 (Al8Cr2Ni) at 973 K. T3 is just stable at 1173 K
$ where it should not be stable. The Ni solubility in Al8Cr5-D810 is similar to
$ 16Wan2 at 1273 K, but lower below that temperature.
$
 PAR  L(LIQUID,AL,CR,NI;0),,            +16000;,,                     N 01Dup !
$
 PAR  G(FCC_A1,AL,CR,NI:VA;0),,         +30300;,,                     N 01Dup !
 PAR  G(A1_FCC,AL,CR,NI:VA;0),,         +30300;,,                     N 01Dup !
$
 PAR  G(BCC_A2,AL,CR,NI:VA;0),,         +50000;,,                     N 20Hal6 !
 PAR  G(A2_BCC,AL,CR,NI:VA;0),,         +50000;,,                     N 20Hal6 !
$
 PAR  G(FCC_4SL,AL:AL:CR:NI:VA),,       +FAL2CRNI;,,                  N 01Dup !
 PAR  G(FCC_4SL,CR:CR:AL:NI:VA),,       +FALCR2NI;,,                  N 01Dup !
 PAR  G(FCC_4SL,NI:NI:AL:CR:VA),,       +FALCRNI2;,,                  N 01Dup !
$
 PAR  L(AL7CR,AL:CR,NI;0),,             -20000;,,                     N 20Hal6 !
$
 PAR  G(GAMMA_D810,AL:NI:CR),,          +12*GHSERAL+9*GHSERCR
             +5*GHSERNI-600000;,,                                     N 20Hal6 !
 PAR  G(GAMMA_D810,AL:CR:NI),,          +12*GHSERAL+5*GHSERCR
             +9*GHSERNI-600000;,,                                     N 20Hal6 !
$
 PAR  G(AL3NI2_D513,AL:CR:NI),,         +3*GBCCAL+2*GHSERCR+GBCCNI;,, N 16Wan2 !
 PAR  L(AL3NI2_D513,AL:CR,NI:VA;0),,    -80000+30*T;,,                N 16Wan2 !
$
 PAR  G(AL8CR2NI,AL:CR:NI),,            +8*GHSERAL+2*GHSERCR+GHSERNI
             -291000+23*T;,,                                          N 20Hal6 !
 PAR  G(AL8CR2NI,AL:NI:CR),,            +8*GHSERAL+GHSERCR
             +2*GHSERNI;,,                                            N 16Wan2 !
 PAR  G(AL8CR2NI,CR:AL:NI),,            +2*GHSERAL+8*GHSERCR
             +GHSERNI;,,                                              N 16Wan2 !
 PAR  G(AL8CR2NI,CR:NI:AL),,            +GHSERAL+8*GHSERCR
             +2*GHSERNI;,,                                            N 16Wan2 !
 PAR  G(AL8CR2NI,NI:AL:CR),,            +2*GHSERAL+GHSERCR
             +8*GHSERNI;,,                                            N 16Wan2 !
 PAR  G(AL8CR2NI,NI:CR:AL),,            +GHSERAL+2*GHSERCR
             +8*GHSERNI;,,                                            N 16Wan2 !
 PAR  L(AL8CR2NI,AL:AL,CR:NI;0),,       -20000;,,                     N 16Wan2 !
$
 PAR  G(ALCRNI_T2,AL:CR:NI),,           +0.8*GHSERAL+0.11*GHSERCR
             +0.09*GHSERNI-23490+2.3*T;,,                             N 20Hal6 !
 PAR  G(ALCRNI_T3,AL:CR:NI),,           +0.82*GHSERAL+0.15*GHSERCR
             +0.03*GHSERNI-15460;,,                                   N 20Hal6 !
$
$ Metastable
$
 PAR  G(SIGMA_D8B,AL:CR:NI),,           +10*GHSERAL+4*GHSERCR
             +16*GBCCNI;,,                                            N Lin !
 PAR  G(SIGMA_D8B,AL:NI:CR),,           +10*GHSERAL+4*GBCCNI
             +16*GHSERCR;,,                                           N Lin !
 PAR  G(SIGMA_D8B,NI:CR:AL),,           +10*GHSERNI+4*GHSERCR
             +16*GBCCAL;,,                                            N Lin !
$
 FUNCTION FALCRNI2  298.15  +UFALCR+2*UFALNI+2*UFCRNI+6650;            6000 N !
 FUNCTION FALCR2NI  298.15  +2*UFALCR+UFALNI+2*UFCRNI;                 6000 N !
 FUNCTION FAL2CRNI  298.15  +2*UFALCR+2*UFALNI+UFCRNI;                 6000 N !
$ ------------------------------------------------------------------------------
$ Al-Cr-V
$
$ Not yet modelled.
$
$ At 800 °C the system is bcc (except close to Al-Cr) below 40 at.% Al.
$ Gamma-D8_2 extends nicely across the system. There seem to be no experimental
$ data.
$
$ Metastable
$
 PAR  G(SIGMA_D8B,AL:CR:V),,            +10*GHSERAL+4*GHSERCR
             +16*GHSERVV;,,                                           N Lin !
 PAR  G(SIGMA_D8B,AL:V:CR),,            +10*GHSERAL+4*GHSERVV
             +16*GHSERCR;,,                                           N Lin !
 PAR  G(SIGMA_D8B,V:CR:AL),,            +10*GFCCVV+4*GHSERCR
             +16*GBCCAL;,,                                            N Lin !
$ ------------------------------------------------------------------------------
$ Al-Fe-C
$
$ F. Tang, PhD Thesis, 2018.
$
$ Modified from the 08Con dataset.
$
$ New Al-Fe from 17Zhe + further modifications.
$
$ Checked against thesis.
$
$ The kappa phase is modelled as a separate phase in contrast to Connetable
$ 2008, but with a much better model than Chin et al. 2010.
$
$ The Al-Fe system from Seiersten et al. 1993 has been
$ replaced with the new Al-Fe dataset from Sundman et al. 2009.
$ In the 1473 K section this leads to shift of the fcc + bcc + kappa
$ equilibrium to somewhat lower Al content in fcc and bcc.
$ At 1273 K this difference is very small, but the change of kappa from
$ 10Chi has the same effect, but more pronounced at 1273 K.
$
$ Al-Fe has been further modified by W. Zheng et al. 2017 for use in Al-Fe-Mn.
$ This causes an increased fcc stability.
$
$ The fcc interaction was modified to refit the fcc phase. The liquid
$ interaction was modified to better reproduce the graphite liquidus. This also
$ leads to higher eutectic temperatures. The bcc interaction in Al-C was
$ modified to slightly increase the C solubility in bcc.
$
$ The kappa parameters from 18Tan2 cause an inverse stability range of kappa
$ above 4270 K in Al-Fe. G(KAPPA_E21,FE:AL:VA) was changed to prevent this.
$
 PAR  L(LIQUID,AL,C,FE;0),,             -30000;,,                     N 20Hal2 !
$
 PAR  L(FCC_A1,AL,FE:C;0),,             -104000+80*T;,,               N 08Con !
 PAR  L(FCC_A1,AL,FE:C;1),,             +100000-40*T;,,               N 20Hal2 !
$
 PAR  L(A1_FCC,AL,FE:C;0),,             -104000+80*T;,,               N 08Con !
 PAR  L(A1_FCC,AL,FE:C;1),,             +100000-40*T;,,               N 20Hal2 !
$
 PAR  G(FCC_4SL,AL:AL:AL:FE:C),,        +ZERO;,,                      N 08Con !
 PAR  G(FCC_4SL,AL:AL:FE:FE:C),,        +ZERO;,,                      N 08Con !
 PAR  G(FCC_4SL,AL:FE:FE:FE:C),,        +ZERO;,,                      N 08Con !
$
 PAR  G(B2_BCC,FE:AL:C),,               +ZERO;,,                      N 08Con !
 PAR  G(B2_BCC,AL:FE:C),,               +ZERO;,,                      N 08Con !
$
 PAR  G(KAPPA_E21,AL:FE:C),,            +GHSERAL+3*GFCCFE+GHSERCC
             -115000+25.2*T;,,                                        N 10Chi !
 PAR  G(KAPPA_E21,FE:AL:C),,            +GHSERFE+3*GHSERAL+GHSERCC
             +238000-70.2*T;,,                                        N 18Tan2 !
 PAR  G(KAPPA_E21,AL:FE:C,VA;0),,       -15750+10.35*T;,,             N 18Tan2 !
 PAR  G(KAPPA_E21,AL:FE:C,VA;1),,       -82782+59.35*T;,,             N 18Tan2 !
 PAR  L(KAPPA_E21,AL,FE:FE:C;0),,       -20000;,,                     N 18Tan2 !
 PAR  L(KAPPA_E21,AL:AL,FE:C;0),,       -120000;,,                    N 18Tan2 !
$ ------------------------------------------------------------------------------
$ Al-Fe-Mn
$
$ W. Zheng, H. Mao, X.-G. Lu, Y. He, L. Li, M. Selleby, J. Agren,
$ J. Alloys Compd., 742, 1046-57(2018).
$
$ Checked against paper and author's tdb (AlCFeMn_thermo_Zheng_2018).
$
$ Al13Fe4 parameters modified to be compatible with M-Al13Co4 in Al-Co-Mn.
$ Equilibria with Al13Fe4 change somewhat since the composition is somewhat
$ more Al-rich. G(AL13FE4,AL:MN:VA) should probably be more stable.
$
$ Based on the evaluation from 13Lin. The Fe-Mn-rich part is kept and the
$ Al-rich part is modelled here.
$
$ The tdb from Zheng contains both a 2-sl and a 4-sl bcc model. Results from
$ the two models are not identical. The figures in the 18Zhe2 paper appear
$ to have been calculated with the 2-sl model.
$
$ Slight change for equilibria with B2-bcc (compared to AlFeMn-18Zhe),
$ probably because of L11BALMN, which is zero in 18Zhe.
$
 PAR  L(LIQUID,AL,FE,MN;0),,            -14430-17.3*T;,,              N 18Zhe2 !
 PAR  L(LIQUID,AL,FE,MN;1),,            +ZERO;,,                      N 18Zhe2 !
 PAR  L(LIQUID,AL,FE,MN;2),,            +ZERO;,,                      N 18Zhe2 !
$
 PAR  L(FCC_A1,AL,FE,MN:VA;0),,         -22500;,,                     N 18Zhe2 !
 PAR  L(FCC_A1,AL,FE,MN:VA;1),,         +ZERO;,,                      N 18Zhe2 !
 PAR  L(FCC_A1,AL,FE,MN:VA;2),,         -31800;,,                     N 18Zhe2 !
$
 PAR  L(A1_FCC,AL,FE,MN:VA;0),,         -22500;,,                     N 18Zhe2 !
 PAR  L(A1_FCC,AL,FE,MN:VA;1),,         +ZERO;,,                      N 18Zhe2 !
 PAR  L(A1_FCC,AL,FE,MN:VA;2),,         -31800;,,                     N 18Zhe2 !
$
 PAR  G(FCC_4SL,AL:AL:FE:MN:VA),,       +FAL2FEMN;,,                  N Lin !
 PAR  G(FCC_4SL,FE:FE:AL:MN:VA),,       +FALFE2MN;,,                  N Lin !
 PAR  G(FCC_4SL,MN:MN:AL:FE:VA),,       +FALFEMN2;,,                  N Lin !
$
 PAR  L(BCC_A2,AL,FE,MN:VA;0),,         +ZERO;,,                      N 13Lin !
 PAR  L(A2_BCC,AL,FE,MN:VA;0),,         +ZERO;,,                      N 13Lin !
$
 PAR  L(HCP_A3,AL,FE,MN:VA;0),,         +ZERO;,,                      N 13Lin !
 PAR  L(CBCC_A12,AL,FE,MN:VA;0),,       +ZERO;,,                      N 13Lin !
$
 PAR  L(CUB_A13,AL,FE,MN:VA;0),,        -45000;,,                     N 18Zhe2 !
 PAR  L(CUB_A13,AL,FE,MN:VA;1),,        +26500;,,                     N 18Zhe2 !
 PAR  L(CUB_A13,AL,FE,MN:VA;2),,        +ZERO;,,                      N 18Zhe2 !
$
 PAR  L(M_AL13M4,AL:FE,MN:AL;0),,       -1000;,,                     N 20Hal12 !
 PAR  L(M_AL13M4,AL:FE,MN:VA;0),,       -1000;,,                     N 20Hal12 !
$
 PAR  L(AL5FE2,AL:FE,MN;0),,            +743-16.5*T;,,                N 18Zhe2 !
 PAR  L(AL2FE,AL:FE,MN;0),,             +9700-13.9*T;,,               N 18Zhe2 !
$
 PAR  L(AL6MN_D2H,AL:FE,MN;0),,         +4790-6.1*T;,,                N 18Zhe2 !
 PAR  L(AL4M_MU,AL:FE,MN;0),,           -4100-17.8*T;,,               N 18Zhe2 !
$
 PAR  L(AL11MN4_HT,AL,MN:FE;0),,        -1484537+237*T;,,             N 18Zhe2 !
 PAR  L(AL11MN4_HT,AL:FE,MN;0),,        +45370-62*T;,,                N 18Zhe2 !
 PAR  L(AL11MN4_HT,AL:FE,MN;1),,        +447970-345*T;,,              N 18Zhe2 !
 PAR  L(AL11MN4_HT,AL,MN:FE,MN;0),,     -1432580+1379*T;,,            N 18Zhe2 !
$
 PAR  G(GAMMA_D810,AL:FE:MN),,          +12*GHSERAL+5*GHSERFE
             +9*GHSERMN-700537+62.8*T;,,                              N 18Zhe2 !
 PAR  G(GAMMA_D810,AL:MN:FE),,          +12*GHSERAL+5*GHSERMN
             +9*GHSERFE-154060;,,                                     N 18Zhe2 !
 PAR  L(GAMMA_D810,AL:FE,MN:AL;0),,     +274170-174*T;,,              N 18Zhe2 !
 PAR  L(GAMMA_D810,AL:FE,MN:MN;0),,     -6000;,,                      N 18Zhe2 !
 PAR  L(GAMMA_D810,AL:FE:AL,MN;0),,     -449281+333*T;,,              N 18Zhe2 !
 PAR  L(GAMMA_D810,AL:FE:AL,MN;1),,     -168365+138*T;,,              N 18Zhe2 !
$
 PAR  L(GAMMA_D82,AL:FE,MN;0),,         -3000;,,                      N 18Zhe2 !
 PAR  L(GAMMA_D82,AL:FE,MN;1),,         -20000;,,                     N 18Zhe2 !
 PAR  L(GAMMA_D82,AL,FE:FE,MN;0),,      -688900;,,                    N 18Zhe2 !
 PAR  L(GAMMA_D82,AL,MN:FE,MN;0),,      -813800;,,                    N 18Zhe2 !
$
 PAR  G(ALFEMN_PHI,AL:MN:FE),,          +0.7*GHSERAL+0.15*GHSERMN
             +0.15*GHSERFE-21545+2.09*T;,,                            N 18Zhe2 !
 PAR  L(ALFEMN_PHI,AL:AL,MN:FE;0),,     +3045-4.1*T;,,                N 18Zhe2 !
 PAR  L(ALFEMN_PHI,AL:AL,MN:FE;1),,     -11570+21.4*T;,,              N 18Zhe2 !
 PAR  L(ALFEMN_PHI,AL:AL:FE,MN;0),,     -3254+1.97*T;,,               N 18Zhe2 !
 PAR  L(ALFEMN_PHI,AL:MN:FE,MN;0),,     -887-3.45*T;,,                N 18Zhe2 !
 PAR  L(ALFEMN_PHI,AL:AL,MN:FE,MN;0),,  -44120+42.4*T;,,              N 18Zhe2 !
$
 PAR  G(ALFEMN_D3,AL:FE:MN),,           +0.7*GHSERAL+0.08*GHSERFE
             +0.22*GHSERMN-24640+4.14*T;,,                            N 18Zhe2 !
 PAR  L(ALFEMN_D3,AL:AL,FE:MN;0),,      +2533-3.616*T;,,              N 18Zhe2 !
 PAR  L(ALFEMN_D3,AL:FE:FE,MN;0),,      +29185-33.1*T;,,              N 18Zhe2 !
 PAR  L(ALFEMN_D3,AL:AL,FE:FE,MN;0),,   -73830+41.3*T;,,              N 18Zhe2 !
$
 PAR  L(ALFEMN_ZETA,AL:FE,MN;0),,       -37500;,,                    N 20Hal12!
$
 FUNCTION U1ALFEMN  298.15  0.0;                                       6000 N !
 FUNCTION U2ALFEMN  298.15  0.0;                                       6000 N !
 FUNCTION U3ALFEMN  298.15  0.0;                                       6000 N !
 FUNCTION FALFEMN2  298.15  +UFALFE+2*UFALMN+2*UFFEMN+U1ALFEMN;        6000 N !
 FUNCTION FALFE2MN  298.15  +2*UFALFE+UFALMN+2*UFFEMN+U2ALFEMN;        6000 N !
 FUNCTION FAL2FEMN  298.15  +2*UFALFE+2*UFALMN+UFFEMN+U3ALFEMN;        6000 N !
$ ------------------------------------------------------------------------------
$ Al-Fe-Ni
$
$ L. Zhang, J. Wang, Y. Du, R. Hu, P. Nash, X.-G. Lu, C. Jiang,
$ Acta Mater., 57, 5324-41(2009).
$
$ Checked against paper.
$
$ Further modifications of the 09Zha dataset.
$
$ Al-Fe changed from 93Sei to 09Sun.
$ Al-Fe further changed to 17Zhe.
$ Fe-Ni changed from 03Dup to 10Cac.
$
$ Fcc changed from 2SL to 4SL.
$
$ Most ternary interactions are removed and replaced a few small interactions.
$ There are some differences compared to 09Zha. The most important are:
$ There is a wide bcc+B2 two-phase region in the Fe-rich part, which is stable
$ to high temperature, possibly too high. The shape of the L1_2 region has
$ changed, but can be relatively easily adjusted. There is a B2 single phase
$ region at x(Al)=0.6, wich might be questionable. The Al13Fe4 liquidus is a
$ bit too high. This can be fixed by slightly reducing the stability of
$ Al13Fe4, but this requires adjustment of the ternary phases tau-1 and tau-3
$ (at least).
$
$ The change of Fe-Ni results in rather small changes. Ni3Al extends a bit
$ further into the system so that the ternary interaction added previously
$ could be removed again. The Ni3Al phase boundary in the x(Ni)=0.75 section
$ shifts to higher Al at low temperature. The bcc+B2 two-phase region is
$ smaller, but still larger than in the original 09Zha dataset. B2 is even
$ more stable towards high Al content. The B2 liquidus/solidus are too high
$ at x(Al)=0.5. This can be fixed by removing the bcc interaction, but this
$ substantially shifts the fcc+bcc equilibria in the Fe corner. This will need
$ more work. Fe-Ni from 19Ohn could be helpful here.
$
 PAR  L(LIQUID,AL,FE,NI;0),,            +ZERO;,,                      N 20Hal7 !
$
 PAR  L(FCC_A1,AL,FE,NI:VA;0),,         +ZERO;,,                      N 20Hal7 !
 PAR  L(A1_FCC,AL,FE,NI:VA;0),,         +ZERO;,,                      N 20Hal7 !
$
 PAR  G(FCC_4SL,AL:AL:FE:NI:VA),,       +FAL2FENI;,,                  N 20Hal7 !
 PAR  G(FCC_4SL,FE:FE:AL:NI:VA),,       +FALFE2NI;,,                  N 20Hal7 !
 PAR  G(FCC_4SL,NI:NI:AL:FE:VA),,       +FALFENI2;,,                  N 20Hal7 !
$PAR  L(FCC_4SL,AL,FE:NI:NI:NI:VA;0),,  -2000;,,                      N 20Hal7 !
$
 PAR  L(BCC_A2,AL,FE,NI:VA;0),,         -30000;,,                     N 20Hal7 !
 PAR  L(A2_BCC,AL,FE,NI:VA;0),,         -30000;,,                     N 20Hal7 !
$
 PAR  L(AL9CO2,AL:FE,NI;0),,            -7000;,,                      N 20Hal7 !
 PAR  L(AL5CO2_D811,AL:FE,NI;0),,       -20000;,,                     N 20Hal7 !
 PAR  L(AL5CO2_D811,AL:FE,NI;1),,       -60000;,,                     N 20Hal7 !
 PAR  L(AL5FE2,AL:FE,NI;0),,            -239686.86;,,                 N 09Zha2 !
 PAR  G(AL71FE5NI24,AL:FE:NI),,         +0.71*GHSERAL+0.05*GHSERFE
             +0.24*GHSERNI-41075.33+3.0113*T;,,                       N 09Zha2 !
$
 PAR  G(AL3NI2_D513,AL:FE:NI),,         +3*GHSERAL+2*GHSERFE
             +GHSERNI;,,                                              N 09Zha2 !
 PAR  L(AL3NI2_D513,AL:FE,NI:NI;0),,    +888.5628-55*T;,,             N 09Zha2 !
 PAR  L(AL3NI2_D513,AL:FE,NI:VA;0),,    +888.5628-55*T;,,             N 09Zha2 !
$
$ Metastable
$
 PAR  G(GAMMA_D810,AL:FE:NI),,          +12*GHSERAL+5*GHSERFE
             +9*GHSERNI;,,                                            N Lin !
 PAR  G(GAMMA_D810,AL:NI:FE),,          +12*GHSERAL+5*GHSERNI
             +9*GHSERFE;,,                                            N Lin !
$
 PAR  G(SIGMA_D8B,AL:NI:FE),,           +10*GHSERAL+4*GBCCNI
             +16*GHSERFE;,,                                           N Lin !
 PAR  G(SIGMA_D8B,FE:NI:AL),,           +10*GFCCFE+4*GBCCNI
             +16*GBCCAL;,,                                            N Lin !
$
 FUNCTION U1ALFENI  298.15  +ZERO;                                     6000 N !
 FUNCTION U2ALFENI  298.15  +ZERO;                                     6000 N !
 FUNCTION U3ALFENI  298.15  -2000;                                     6000 N !
 FUNCTION FAL2FENI  298.15  +2*UFALFE+2*UFALNI+UFFENI+U1ALFENI;        6000 N !
 FUNCTION FALFE2NI  298.15  +2*UFALFE+UFALNI+2*UFFENI+U2ALFENI;        6000 N !
 FUNCTION FALFENI2  298.15  +UFALFE+2*UFALNI+2*UFFENI+U3ALFENI;        6000 N !
$ ------------------------------------------------------------------------------
$ Al-Fe-V
$
$ Not yet modelled.
$
$ According to Berche et al. (ab initio) there is a very stable Heusler
$ phase at AlFe2V, pushing B2 and bcc to the edges/corners (at 500 °C).
$
 PAR  G(SIGMA_D8B,AL:V:FE),,            +10*GHSERAL+4*GHSERVV
             +16*GHSERFE;,,                                           N Lin !
 PAR  G(SIGMA_D8B,FE:V:AL),,            +10*GFCCFE+4*GHSERVV
             +16*GBCCAL;,,                                            N Lin !
$ ------------------------------------------------------------------------------
$ Al-Mn-C
$
$ F. Tang, D. Bogdanovski, I. Bajenova, A.V. Khvan, R. Dronskowski,
$ B. Hallstedt, Calphad, 60, 231-39(2018).
$
$ Checked against paper.
$
 PAR  L(LIQUID,AL,C,MN;0),,             -70000;,,                     N 18Tan1 !
$
 PAR  L(FCC_A1,AL,MN:C;0),,             -5000;,,                      N 18Tan1 !
 PAR  L(FCC_A1,AL,MN:C;1),,             -15000;,,                     N 18Tan1 !
 PAR  L(FCC_A1,AL,MN:C,VA;0),,          -55000;,,                     N 18Tan1 !
 PAR  L(FCC_A1,AL,MN:C,VA;1),,          +50000;,,                     N 18Tan1 !
 PAR  L(FCC_A1,AL,MN:C,VA;2),,          -20000;,,                     N 18Tan1 !
$
 PAR  L(A1_FCC,AL,MN:C;0),,             -5000;,,                      N 18Tan1 !
 PAR  L(A1_FCC,AL,MN:C;1),,             -15000;,,                     N 18Tan1 !
 PAR  L(A1_FCC,AL,MN:C,VA;0),,          -55000;,,                     N 18Tan1 !
 PAR  L(A1_FCC,AL,MN:C,VA;1),,          +50000;,,                     N 18Tan1 !
 PAR  L(A1_FCC,AL,MN:C,VA;2),,          -20000;,,                     N 18Tan1 !
$
 PAR  L(HCP_A3,Al,MN:C;0),,             -5000;,,                      N 18Tan1 !
 PAR  L(HCP_A3,Al,MN:C;1),,             -29000+30*T;,,                N 18Tan1 !
 PAR  L(HCP_A3,AL,MN:C,VA;0),,          -174000+90*T;,,               N 18Tan1 !
 PAR  L(HCP_A3,AL,MN:C,VA;1),,          -3000;,,                      N 18Tan1 !
 PAR  L(HCP_A3,AL,MN:C,VA;2),,          -12000;,,                     N 18Tan1 !
$
 PAR  G(KAPPA_E21,AL:MN:C),,            +GHSERAL+3*GHSERMN+GHSERCC
             -121000+20*T;,,                                          N 18Tan1 !
 PAR  G(KAPPA_E21,MN:AL:C),,            +GHSERMN+3*GHSERAL+GHSERCC
             +136000-20*T;,,                                          N 18Tan1 !
 PAR  L(KAPPA_E21,AL,MN:MN:C;0),,       -7000;,,                      N 18Tan1 !
 PAR  L(KAPPA_E21,AL,MN:MN:C;1),,       -10000;,,                     N 18Tan1 !
 PAR  L(KAPPA_E21,AL:AL,MN:C;0),,       +ZERO;,,                      N 18Tan1 !
 PAR  L(KAPPA_E21,AL:MN:C,VA;0),,       +6500;,,                      N 18Tan1 !
 PAR  L(KAPPA_E21,AL:MN:C,VA;1),,       -5000;,,                      N 18Tan1 !
 PAR  L(KAPPA_E21,AL,MN:MN:C,VA;0),,    -4000;,,                      N 18Tan1 !
$
 PAR  L(M5C2,MN:AL,C;0),,               -55000-30*T;,,                N 18Tan1 !
 PAR  L(M5C2,MN:AL,C;1),,               +4000+10*T;,,                 N 18Tan1 !
$ ------------------------------------------------------------------------------
$ Al-Mn-Ni
$
$ A. Walnsch, M.J. Kriegel, M. Rudolph, M. Motylenko, O. Fabrichnaya,
$ A. Leineweber, Calphad, 64, 78-89(2019).
$
$ Checked against paper and author's tdb.
$
$ Al-Mn changed from 07Du (with B2 from 12Dju) to 18Zhe (i.e. 07Du with minor
$ changes and B2 and FCC-4SL from 12Dju).
$
$ This system is essentially completely remodelled from 19Wal in a rather
$ approximate fasion in order to remove the very large interactions and
$ temperature dependencies used by 19Wal. 19Wal is a blatant example of
$ overfitting. The present fit is rather approximate, so the system should be
$ reoptimized.
$
$ There are rather large differences compared to 19Wal.
$
 PAR  L(LIQUID,AL,MN,NI;0),,            +ZERO;,,                      N 20Hal8 !
$
 PAR  L(FCC_A1,AL,MN,NI:VA;0),,         +ZERO;,,                      N 20Hal8 !
 PAR  L(FCC_A1,AL,MN,NI:VA;1),,         +ZERO;,,                      N 20Hal8 !
 PAR  L(FCC_A1,AL,MN,NI:VA;2),,         -10000;,,                     N 20Hal8 !
$
 PAR  L(A1_FCC,AL,MN,NI:VA;0),,         +ZERO;,,                      N 20Hal8 !
 PAR  L(A1_FCC,AL,MN,NI:VA;1),,         +ZERO;,,                      N 20Hal8 !
 PAR  L(A1_FCC,AL,MN,NI:VA;2),,         -10000;,,                     N 20Hal8 !
$
 PAR  G(FCC_4SL,AL:AL:MN:NI:VA),,       +FAL2MNNI;,,                  N Lin !
 PAR  G(FCC_4SL,MN:MN:AL:NI:VA),,       +FALMN2NI;,,                  N Lin !
 PAR  G(FCC_4SL,NI:NI:AL:MN:VA),,       +FALMNNI2;,,                  N Lin !
$
 PAR  L(BCC_A2,AL,MN,NI:VA;0),,         +50000;,,                     N 20Hal8 !
 PAR  L(BCC_A2,AL,MN,NI:VA;1),,         -50000;,,                     N 20Hal8 !
 PAR  L(BCC_A2,AL,MN,NI:VA;2),,         +ZERO;,,                      N 20Hal8 !
$
 PAR  L(A2_BCC,AL,MN,NI:VA;0),,         +50000;,,                     N 20Hal8 !
 PAR  L(A2_BCC,AL,MN,NI:VA;1),,         -50000;,,                     N 20Hal8 !
 PAR  L(A2_BCC,AL,MN,NI:VA;2),,         +ZERO;,,                      N 20Hal8 !
$
 PAR  L(B2_BCC,AL,MN:NI:VA;0),,         +5000;,,                      N 20Hal8 !
 PAR  L(B2_BCC,NI:AL,MN:VA;0),,         +5000;,,                      N 20Hal8 !
 PAR  L(B2_BCC,AL,NI:MN:VA;0),,         -5000;,,                      N 20Hal8 !
 PAR  L(B2_BCC,MN:AL,NI:VA;0),,         -5000;,,                      N 20Hal8 !
$
 PAR  L(HCP_A3,AL,MN,NI:VA;0),,         -30000;,,                     N 20Hal8 !
 PAR  L(CUB_A13,AL,MN,NI:VA;0),,        +20000;,,                     N 20Hal8 !
$
 PAR  L(AL5CO2_D811,AL:MN,NI;0),,       -30000;,,                     N 20Hal8 !
$
 PAR  L(AL4M_MU,AL:MN,NI;0),,           -20000;,,                     N 20Hal8 !
 PAR  L(AL11MN4_HT,AL:MN,NI;0),,        -450000;,,                    N 20Hal8 !
$
 PAR  L(AL3NI_D011,AL:MN,NI;0),,        -16000;,,                     N 20Hal8 !
$
 PAR  G(AL3NI2_D513,AL:MN:NI),,         +3*GHSERAL+2*GHSERMN
             +GHSERNI;,,                                              N Lin !
$
 PAR  L(ALFEMN_ZETA,AL:MN,NI;0),,       -30000;,,                     N 20Hal8 !
 PAR  G(AL78MN13NI9,AL:MN:NI),,         +0.78*GHSERAL+0.13*GHSERMN
             +0.09*GHSERNI-31750+9*T;,,                               N 20Hal8 !
$
 PAR  G(GAMMA_D810,AL:MN:NI),,          +12*GHSERAL+5*GHSERMN
             +9*GHSERNI-1200000+103*T;,,                              N 20Hal8 !
 PAR  G(GAMMA_D810,AL:NI:MN),,          +12*GHSERAL+5*GHSERNI
             +9*GHSERMN-758800+186*T;,,                               N 20Hal8 !
 PAR  L(GAMMA_D810,AL:MN:AL,NI;0),,     -300000;,,                    N 20Hal8 !
$
 PAR  L(GAMMA_D82,AL:MN,NI;0),,         -215000;,,                    N 20Hal8 !
$
$ Metastable
$
 PAR  G(SIGMA_D8B,AL:NI:MN),,           +10*GHSERAL+4*GBCCNI
             +16*GBCCMN;,,                                            N Lin !
 PAR  G(SIGMA_D8B,MN:NI:AL),,           +10*GFCCMN+4*GBCCNI
             +16*GBCCAL;,,                                            N Lin !
$
 FUNCTION FAL2MNNI  298.15  +2*UFALMN+2*UFALNI+UFMNNI;                 6000 N !
 FUNCTION FALMN2NI  298.15  +2*UFALMN+UFALNI+2*UFMNNI;                 6000 N !
 FUNCTION FALMNNI2  298.15  +UFALMN+2*UFALNI+2*UFMNNI;                 6000 N !
$ ------------------------------------------------------------------------------
$ Al-Mn-V
$
$ Not yet modelled.
$
$ Exp. data are rather old, incomplete and imprecise. The calculation is
$ roughly in agreement. Sigma and hcp should probably extend further into
$ the ternary.
$
 PAR  G(SIGMA_D8B,AL:V:MN),,            +10*GHSERAL+4*GHSERVV
             +16*GBCCMN;,,                                            N Lin !
 PAR  G(SIGMA_D8B,MN:V:AL),,            +10*GFCCMN+4*GHSERVV
             +16*GBCCAL;,,                                            N Lin !
$ ------------------------------------------------------------------------------
$ Al-Ni-C
$
$ W. Zheng, Y. He, X. Liu, J. Iron Steel Res. Int., 27, 1190-99(2020).
$
$ Checked against paper.
$
$ The ternary bcc interaction was removed to decrease the C solubility in B2.
$ Liquid interaction from 14Wan used.
$
$ In the paper 20Zhe use an unpublished modified version of Al-Ni from 01Dup.
$ According to the paper the modfication concerns liquid and bcc. No parameters
$ are published. Here the 01Dup version is used (which also includes a few
$ modifications).
$
$ The C solubility in fcc and L1_2 is rather high, which seems reasonable.
$
 PAR  L(LIQUID,AL,C,NI;0),,             +100000;,,                    N 14Wan !
 PAR  L(LIQUID,AL,C,NI;1),,             +ZERO;,,                      N 14Wan !
 PAR  L(LIQUID,AL,C,NI;2),,             -50000;,,                     N 14Wan !
$
 PAR  L(FCC_A1,AL,NI:C,VA;0),,          -489000+202*T;,,              N 20Zhe !
 PAR  L(A1_FCC,AL,NI:C,VA;0),,          -489000+202*T;,,              N 20Zhe !
$
$PAR  L(BCC_A2,AL,NI:C,VA;0),,          -1186000+210*T;,,             N 20Zhe !
$PAR  L(A2_BCC,AL,NI:C,VA;0),,          -1186000+210*T;,,             N 20Zhe !
$
 PAR  G(KAPPA_E21,AL:NI:C),,            +GHSERAL+3*GHSERNI+GHSERCC
             -141000;,,                                               N 04Oht !
$ ------------------------------------------------------------------------------
$ Al-Ni-V
$
$ Not yet modelled. See H. Zapolsky, Calphad 2001.
$
$ This system is being modelled by Mehdi Noori.
$
$ B2 extends too far towards V. It should extend less and rather in the
$ direction of NiV (at least at lower T). L1_2 and fcc also extend too far
$ and in the wrong direction. Using the ternary ordering contributions results
$ in further extension of L1_2, but also a more reasonable shape. Several
$ other phases, sigma, Ni3V etc, that should extend into the ternary do not
$ do that.
$
 PAR  G(FCC_4SL,AL:AL:NI:V:VA),,        +FAL2NIV;,,                   N !
 PAR  G(FCC_4SL,NI:NI:AL:V:VA),,        +FALNI2V;,,                   N !
 PAR  G(FCC_4SL,V:V:AL:NI:VA),,         +FALNIV2;,,                   N !
$
 PAR  G(SIGMA_D8B,AL:NI:V),,            +10*GHSERAL+4*GBCCNI
             +16*GHSERVV;,,                                           N Lin !
 PAR  G(SIGMA_D8B,AL:V:NI),,            +10*GHSERAL+4*GHSERVV
             +16*GBCCNI;,,                                            N Lin !
 PAR  G(SIGMA_D8B,NI:V:AL),,            +10*GHSERNI+4*GHSERVV
             +16*GBCCAL;,,                                            N Lin !
 PAR  G(SIGMA_D8B,V:NI:AL),,            +10*GFCCVV+4*GBCCNI
             +16*GBCCAL;,,                                            N Lin !
$
 FUNCTION U1ALNIV   298.15  0;                                         6000 N !
 FUNCTION U2ALNIV   298.15  0;                                         6000 N !
 FUNCTION U3ALNIV   298.15  0;                                         6000 N !
 FUNCTION FAL2NIV   298.15  +2*UFALNI+2*UFALV+UFNIV+U1ALNIV;           6000 N !
 FUNCTION FALNI2V   298.15  +2*UFALNI+UFALV+2*UFNIV+U2ALNIV;           6000 N !
 FUNCTION FALNIV2   298.15  +UFALNI+2*UFALV+2*UFNIV+U3ALNIV;           6000 N !
$ ------------------------------------------------------------------------------
$ Al-V-C
$
$ B. Hallstedt, Calphad, 41, 156-59(2013).
$
$ Checked against paper.
$
$ Al-V changed from 98Sau to 15Lin.
$ V-C changed from 91Hua to 20Hua (minor modification of 91Hua).
$ Al added on the first sub-lattice of V2ALC (consistency with Al-Cr-C).
$
$ At 1273 K there is an equilibrium between Al3V and Al4C3 instead of
$ Al(Liq.) and V2AlC. This is in conflict with the experimental work of
$ Schuster et al. and indicates that V2AlC could be somewhat more stable.
$ The bcc composition in the equilibrium V2AlC + V2C + bcc is now closer
$ to the experimental value. At 1773 K the changes correspond to those in
$ in the Al-V system. The MAX-phases are not stable at 2773 K any more.
$ The results at 2573 K are similar to the previous results at 2773 K.
$ In particular the melting temperature of V2AlC hase decreased by more than
$ 200 K.
$
 PAR  G(MAX_PHASE,V:AL:C),,             +2*GHSERVV+GHSERAL+GHSERCC
             -198000;,,                                               N 13Hal !
$
 PAR  G(V4ALC3,V:AL:C:C),,              +4*GHSERVV+GHSERAL+3*GHSERCC
             -378000;,,                                               N 13Hal !
 PAR  G(V4ALC3,V:AL:C:VA),,             +4*GHSERVV+GHSERAL+2*GHSERCC
             -300000;,,                                               N 13Hal !
 PAR  L(V4ALC3,V:AL:C:C,VA;0),,         -50000;,,                     N 13Hal !
$
$ metastable
$
 PAR  G(V3ALC2,V:AL:C),,                +3*GHSERVV+GHSERAL+2*GHSERCC
             -285000;,,                                               N 13Hal !
$ ------------------------------------------------------------------------------
$ Co-Cr-C
$
$ B. Kaplan, A. Markstrom, A. Blomqvist, S. Norgren, M. Selleby,
$ Calphad, 46, 226-36(2014).
$
$ Checked against paper, author's tdb and CoCrC-14Kap.tdb.
$
$ Cr-C is changed from 92Lee1 to 12Khv1. This only concerns the liquid.
$ The G(FCC_A1,CR:C) parameter is taken from 92Lee1 instead of 04Bra.
$ This makes the fcc and liquid slightly less stable.
$
$ Cementite is given a positive interaction to avoid stable cementite. The
$ size of the interaction is similar to that of M7C3 and M23C6, but
$ without a subregular term.
$
 PAR  L(LIQUID,C,CO,CR;0),,             -258600;,,                    N 14Kap !
 PAR  L(LIQUID,C,CO,CR;1),,             +8060;,,                      N 14Kap !
 PAR  L(LIQUID,C,CO,CR;2),,             +33500;,,                     N 14Kap !
$
 PAR  L(BCC_A2,CO,CR:C;0),,             +17208-13.519*T;,,            N 97Kus !
 PAR  L(BCC_A2,CO,CR:C;1),,             -5470;,,                      N 97Kus !
$
 PAR  L(A2_BCC,CO,CR:C;0),,             +17208-13.519*T;,,            N 97Kus !
 PAR  L(A2_BCC,CO,CR:C;1),,             -5470;,,                      N 97Kus !
$
 PAR  L(FCC_A1,CO,CR:C;0),,             +ZERO;,,                      N 14Kap !
 PAR  L(A1_FCC,CO,CR:C;0),,             +ZERO;,,                      N 14Kap !
 PAR  L(HCP_A3,CO,CR:C;0),,             -6436;,,                      N 97Kus !
$
 PAR  G(M23C6_D84,CO:CR:C),,            +0.869565*GCO23C6
             +0.130435*GCR23C6+0.113422*L0COCR23
             +0.083833*L1COCR23;,,                                    N 14Kap !
 PAR  G(M23C6_D84,CR:CO:C),,            +0.869565*GCR23C6
             +0.130435*GCO23C6+0.113422*L0COCR23
             -0.083833*L1COCR23;,,                                    N 14Kap !
 PAR  L(M23C6_D84,CO,CR:CO:C;0),,       +0.756144*L0COCR23
             +0.295881*L1COCR23;,,                                    N 14Kap !
 PAR  L(M23C6_D84,CO,CR:CR:C;0),,       +0.756144*L0COCR23
             -0.295881*L1COCR23;,,                                    N 14Kap !
 PAR  L(M23C6_D84,CO:CO,CR:C;0),,       +0.017013*L0COCR23
             +0.044382*L1COCR23;,,                                    N 14Kap !
 PAR  L(M23C6_D84,CR:CO,CR:C;0),,       +0.017013*L0COCR23
             -0.044382*L1COCR23;,,                                    N 14Kap !
 PAR  L(M23C6_D84,CO,CR:CO:C;1),,       +0.657516*L1COCR23;,,         N 14Kap !
 PAR  L(M23C6_D84,CO,CR:CR:C;1),,       +0.657516*L1COCR23;,,         N 14Kap !
 PAR  L(M23C6_D84,CO:CO,CR:C;1),,       +0.002219*L1COCR23;,,         N 14Kap !
 PAR  L(M23C6_D84,CR:CO,CR:C;1),,       +0.002219*L1COCR23;,,         N 14Kap !
$
 PAR  L(M7C3_D101,CO,CR:C;0),,          +339880-192*T;,,              N 14Kap !
 PAR  L(M7C3_D101,CO,CR:C;1),,          +230500-117*T;,,              N 14Kap !
$
 PAR  G(CR3C2_D510,CO,CR:C),,           -4.3*T;,,                     N 14Kap !
$
$ metastable
$
 PAR  L(CEMENTITE_D011,CO,CR:C;0),,     +160000-80*T;,,               N 17Hal3 !
$
 FUNCTION L0COCR23  298.15  +1822000-1282*T;                           6000 N !
 FUNCTION L1COCR23  298.15  +391000;                                   6000 N !
$ ------------------------------------------------------------------------------
$ Co-Cr-Fe
$
$ W.-M. Choi, Y.H. Jo, D.G. Kim, S.S. Sohn, S. Lee, B.-J. Lee,
$ Calphad, 66, 101624(2019).
$
$ Checked against paper and author's tdb.
$
$ In the paper the 8:4:18 model for sigma is used.
$
$ The sigma phase model is changed from 8:4:18 to 10:4:16.
$ Co-Fe from AFG 1987 is replaced by Ohnuma 2002.
$
$ There are some smaller shifts, mostly because of the narrower sigma field
$ in Co-Cr.
$
 PAR  L(LIQUID,CO,CR,FE;0),,            +ZERO;,,                      N 19Cho !
$
 PAR  L(FCC_A1,CO,CR,FE:VA;0),,         +3000;,,                      N 19Cho !
 PAR  L(A1_FCC,CO,CR,FE:VA;0),,         +3000;,,                      N 19Cho !
$
 PAR  G(FCC_4SL,CO:CO:CR:FE:VA),,       +FCO2CRFE;,,                  N Lin !
 PAR  G(FCC_4SL,CR:CR:CO:FE:VA),,       +FCOCR2FE;,,                  N Lin !
 PAR  G(FCC_4SL,FE:FE:CO:CR:VA),,       +FCOCRFE2;,,                  N Lin !
$
 PAR  L(BCC_A2,CO,CR,FE:VA;0),,         -1000;,,                      N 19Cho !
 PAR  L(A2_BCC,CO,CR,FE:VA;0),,         -1000;,,                      N 19Cho !
$
 PAR  G(SIGMA_D8B,CO:CR:FE),,           +0.3846*GSCOCRCO
             +0.6154*GSFECRFE;,,                                      N 20Hal1 !
 PAR  G(SIGMA_D8B,FE:CR:CO),,           +0.3846*GSFECRFE
             +0.6154*GSCOCRCO;,,                                      N 20Hal1 !
