Repository: Kaushik-Sahu/alloy-sfe-predictor

# ML Surrogate Modeling for Stacking Fault Energy (SFE)

Physics-informed Machine Learning surrogate model that predicts intrinsic Stacking Fault Energy (SFE, mJ/m²) and deformation regime (TRIP / TWIP / Glide) for homogenized, single-phase FCC multicomponent alloys (austenitic steels, MEAs, and 3d transition-metal HEAs) across 300–600 K.

## Project Structure

```
.
├── databases/          # CALPHAD .tdb thermodynamic database
├── data/raw/           # Raw generated CSV data
├── data/processed/     # Cleaned & validated dataset
├── src/                # Data generation & utility scripts
├── notebooks/          # EDA & ML training notebooks (Phase 2)

File: databases/mpea-05.tdb (part 7 of 8)
$
 PAR  L(SIGMA_D8B,CO,FE:CR:CO;0),,      -65000;,,                     N 20Hal1 !
 PAR  L(SIGMA_D8B,CO,FE:CR:CR;0),,      -65000;,,                     N 20Hal1 !
 PAR  L(SIGMA_D8B,CO,FE:CR:FE;0),,      -65000;,,                     N 20Hal1 !
$
 FUNCTION U1COCRFE  298.15  0.0;                                       6000 N !
 FUNCTION U2COCRFE  298.15  0.0;                                       6000 N !
 FUNCTION U3COCRFE  298.15  0.0;                                       6000 N !
 FUNCTION FCOCRFE2  298.15  +UFCOCR+2*UFCOFE+2*UFCRFE+U1COCRFE;        6000 N !
 FUNCTION FCOCR2FE  298.15  +2*UFCOCR+UFCOFE+2*UFCRFE+U2COCRFE;        6000 N !
 FUNCTION FCO2CRFE  298.15  +2*UFCOCR+2*UFCOFE+UFCRFE+U3COCRFE;        6000 N !
$ ------------------------------------------------------------------------------
$ Co-Cr-Mn
$
$ H.-S. Do, W.-M. Choi, B.-J. Lee, J. Mater. Sci, 57, 1373-89(2022).
$
$ Checked against paper.
$
$ The 8:4:18 sigma model is used by 22Do.
$
$ The SIGMA_D8B parameters were modified to get a similar width of the sigma
$ phase field as with SIGMA_OLD. SIGMA_D8B also extends considerably further
$ towards the Cr-Mn side at high T, which is important when high-sigma is
$ removed. SIGMA_OLD by itself (without OLD_HIGH) does not quite match
$ experimental data.
$
 PAR  L(LIQUID,CO,CR,MN;0),,            -16000;,,                     N 22Do !
$
 PAR  L(FCC_A1,CO,CR,MN:VA;0),,         -16000;,,                     N 22Do !
 PAR  L(A1_FCC,CO,CR,MN:VA;0),,         -16000;,,                     N 22Do !
$
 PAR  G(FCC_4SL,CO:CO:CR:MN:VA),,       +FCO2CRMN;,,                  N Lin !
 PAR  G(FCC_4SL,CR:CR:CO:MN:VA),,       +FCOCR2MN;,,                  N Lin !
 PAR  G(FCC_4SL,MN:MN:CO:CR:VA),,       +FCOCRMN2;,,                  N Lin !
$
 PAR  L(BCC_A2,CO,CR,MN:VA;0),,         -10000;,,                     N 22Do !
 PAR  L(A2_BCC,CO,CR,MN:VA;0),,         -10000;,,                     N 22Do !
$
 PAR  L(HCP_A3,CO,CR,MN:VA;0),,         -22000;,,                     N 22Do !
 PAR  L(CUB_A13,CO,CR,MN:VA;0),,        -60000;,,                     N 22Do !
$
 PAR  G(SIGMA_D8B,CO:CR:MN),,           +0.3846*GSCOCRCO
             +0.6154*GSMNCRMN-290000;,,                               N 23Hal1 !
 PAR  G(SIGMA_D8B,MN:CR:CO),,           +0.3846*GSMNCRMN
             +0.6154*GSCOCRCO;,,                                      N 22Do !
 PAR  L(SIGMA_D8B,CO:CR:CO,MN;0),,      -200000;,,                    N 22Do !
 PAR  L(SIGMA_D8B,MN:CR:CO,MN;0),,      -200000;,,                    N 22Do !
 PAR  L(SIGMA_D8B,CO:CR:CR,MN;0),,      -85000;,,                     N 22Do !
 PAR  L(SIGMA_D8B,CO,MN:CR:*;0),,       -100000;,,                    N 23Hal1 !
$
 FUNCTION U1COCRMN  298.15  0.0;                                       6000 N !
 FUNCTION U2COCRMN  298.15  0.0;                                       6000 N !
 FUNCTION U3COCRMN  298.15  0.0;                                       6000 N !
 FUNCTION FCOCRMN2  298.15  +UFCOCR+2*UFCOMN+2*UFCRMN+U1COCRMN;        6000 N !
 FUNCTION FCOCR2MN  298.15  +2*UFCOCR+UFCOMN+2*UFCRMN+U2COCRMN;        6000 N !
 FUNCTION FCO2CRMN  298.15  +2*UFCOCR+2*UFCOMN+UFCRMN+U3COCRMN;        6000 N !
$ ------------------------------------------------------------------------------
$ Co-Cr-Ni
$
$ X.L. Liu, G. Lindwall, T. Gheno, Z.-K. Liu, Calphad, 52, 125-142(2016).
$
$ Checked against paper.
$
$ This dataset contains Cr-Ni from 16Tan instead of 92Lee. It also contains
$ a 10:4:16 model for sigma instead of 8:4:18.
$
$ Sigma and hcp interactions have been added to approximately reproduce the
$ isothermal section at 1073 K shown in S. Yang et al. 2012.
$
 PAR  L(LIQUID,CO,CR,NI;0),,            -16000;,,                     N 16Liu !
$
 PAR  L(FCC_A1,CO,CR,NI:VA;0),,         -40710+13.533*T;,,            N 16Liu !
 PAR  L(A1_FCC,CO,CR,NI:VA;0),,         -40710+13.533*T;,,            N 16Liu !
$
 PAR  G(FCC_4SL,CO:CO:CR:NI:VA),,       +FCO2CRNI;,,                  N Lin !
 PAR  G(FCC_4SL,CR:CR:CO:NI:VA),,       +FCOCR2NI;,,                  N Lin !
 PAR  G(FCC_4SL,NI:NI:CO:CR:VA),,       +FCOCRNI2;,,                  N Lin !
$
 PAR  L(BCC_A2,CO,CR,NI:VA;0),,         -60134+17.7*T;,,              N 16Liu !
 PAR  L(A2_BCC,CO,CR,NI:VA;0),,         -60134+17.7*T;,,              N 16Liu !
$
 PAR  L(HCP_A3,CO,CR,NI:VA;0),,         -10000;,,                     N 16Hal8 !
$
 PAR  G(SIGMA_D8B,CO:CR:NI),,           +10*GHSERCO+4*GHSERCR
             +16*GBCCNI;,,                                            N 16Liu !
 PAR  G(SIGMA_D8B,CO:NI:CR),,           +10*GHSERCO+4*GBCCNI
             +16*GHSERCR;,,                                           N Lin !
 PAR  G(SIGMA_D8B,NI:CR:CO),,           +10*GHSERNI+4*GHSERCR
             +16*GBCCCO;,,                                            N 16Liu !
 PAR  L(SIGMA_D8B,CO,NI:CR:CR;0),,      -140000+100*T;,,              N 16Hal8 !
$
 FUNCTION U1COCRNI  298.15  0.0;                                       6000 N !
 FUNCTION U2COCRNI  298.15  0.0;                                       6000 N !
 FUNCTION U3COCRNI  298.15  0.0;                                       6000 N !
 FUNCTION FCOCRNI2  298.15  +UFCOCR+2*UFCONI+2*UFCRNI+U1COCRNI;        6000 N !
 FUNCTION FCOCR2NI  298.15  +2*UFCOCR+UFCONI+2*UFCRNI+U2COCRNI;        6000 N !
 FUNCTION FCO2CRNI  298.15  +2*UFCOCR+2*UFCONI+UFCRNI+U3COCRNI;        6000 N !
$ ------------------------------------------------------------------------------
$ Co-Cr-V
$
$ W.-M. Choi, Y.H. Jo, D.G. Kim, S.S. Sohn, S. Lee, B.-J. Lee,
$ Calphad, 66, 101624(2019).
$
$ Checked against paper and author's tdb.
$
$ 2023.08.22: G(MV3_A15,CO:CR) removed because MV3_A15 becomes stable in Co-Cr
$             below 673 K.
$
$ Sigma chenged from 8:4:18 to 10:4:16.
$ Added fcc and bcc ordering.
$ Cr solubility added in CoV3 (exp. data from C.C. Zhao 2012).
$ Co-V changed from 04 Hua to 20Wan-mod.
$
$ There are rather large differences between the original and the present
$ dataset. The original dataset generally matches experimental data better,
$ but the direction of the tielines between sigma and bcc are better with the
$ present dataset. The sigma phase field is narrower and the Co solubility is
$ considerably less, particularly at low temperature. This is at least
$ partially a consequence of changes in the Co-V binary phase diagram.
$
 PAR  G(FCC_4SL,CO:CO:CR:V:VA),,        +FCO2CRV;,,                   N Lin !
 PAR  G(FCC_4SL,CR:CR:CO:V:VA),,        +FCOCR2V;,,                   N Lin !
 PAR  G(FCC_4SL,V:V:CO:CR:VA),,         +FCOCRV2;,,                   N Lin !
$
 PAR  L(M3V,CO:CR,V;0),,                -20000;,,                     N 19Cho !
$
 PAR  G(SIGMA_D8B,CO:CR:V),,            +0.2*GSCOCRCR+0.8*GSCOVV;,,   N 19Cho !
 PAR  G(SIGMA_D8B,CO:V:CR),,            +0.2*GSCOVV+0.8*GSCOCRCR;,,   N 19Cho !
 PAR  G(SIGMA_D8B,V:CR:CO),,            +16*GHSERCO+10*GHSERVV
             +4*GHSERCR;,,                                            N Lin !
 PAR  L(SIGMA_D8B,CO:CR:CR,V;0),,       -200000;,,                    N 19Cho !
 PAR  L(SIGMA_D8B,CO:V:CR,V;0),,        -200000;,,                    N 19Cho !
 PAR  L(SIGMA_D8B,CO:CR,V:CO;0),,       -60000;,,                     N 19Cho !
 PAR  L(SIGMA_D8B,CO:CR,V:CR;0),,       -60000;,,                     N 19Cho !
 PAR  L(SIGMA_D8B,CO:CR,V:V;0),,        -60000;,,                     N 19Cho !
$
 PAR  L(MV3_A15,CO:CR,V;0),,            -20000;,,                     N 21Hal3 !
$
 FUNCTION U1COCRV   298.15  0.0;                                       6000 N !
 FUNCTION U2COCRV   298.15  0.0;                                       6000 N !
 FUNCTION U3COCRV   298.15  0.0;                                       6000 N !
 FUNCTION FCOCRV2   298.15  +UFCOCR+2*UFCOV+2*UFCRV+U1COCRV;           6000 N !
 FUNCTION FCOCR2V   298.15  +2*UFCOCR+UFCOV+2*UFCRV+U2COCRV;           6000 N !
 FUNCTION FCO2CRV   298.15  +2*UFCOCR+2*UFCOV+UFCRV+U3COCRV;           6000 N !
$ ------------------------------------------------------------------------------
$ Co-Fe-C
$
$ A. Fernandez Guillermet, Z. Metallkd., 79, 317-29(1988).
$
$ Checked against paper.
$
$ Changed Co-Fe from 87Fer to 02Ohn.
$
 PAR  L(LIQUID,C,CO,FE;0),,             +11646-5.657*T;,,             N 88Fer1 !
$
 PAR  L(FCC_A1,CO,FE:C;0),,             +313;,,                       N 88Fer1 !
 PAR  L(FCC_A1,CO,FE:C;1),,             -1063;,,                      N 88Fer1 !
$
 PAR  L(A1_FCC,CO,FE:C;0),,             +313;,,                       N 88Fer1 !
 PAR  L(A1_FCC,CO,FE:C;1),,             -1063;,,                      N 88Fer1 !
$
$ Metastable
$
 PAR  G(KAPPA_E21,FE:CO:C),,            +3*GFCCFE+GFCCCO+GHSERCC;,,   N Lin !
 PAR  G(KAPPA_E21,CO:FE:C),,            +3*GFCCCO+GFCCFE+GHSERCC;,,   N Lin !
$
 PAR  G(M23C6_D84,CO:FE:C),,            +0.8695652*GCO23C6
             +0.1304348*GFE23C6;,,                                    N Lin !
 PAR  G(M23C6_D84,FE:CO:C),,            +0.8695652*GFE23C6
             +0.1304348*GCO23C6;,,                                    N Lin !
$ ------------------------------------------------------------------------------
$ Co-Fe-Mn
$
$ W. Huang, Calphad, 14, 11-22(1990).
$
$ No ternary parameters.
$
$ The Co-Fe dataset from 87Fer2 is replaced with the dataset from 02Ohn.
$
$ Checked against paper and CoFeMn-90Hua.tdb.
$
$ At high temperature the differences are small between this version and the
$ original version. At low temperature (673 K and lower) the appearance
$ of the B2 phase causes some differences. Even at 873 K where the B2
$ is present (in this dataset) differences are very small.
$
 PAR  G(FCC_4SL,CO:CO:FE:MN:VA),,       +FCO2FEMN;,,                  N Lin !
 PAR  G(FCC_4SL,FE:FE:CO:MN:VA),,       +FCOFE2MN;,,                  N Lin !
 PAR  G(FCC_4SL,MN:MN:CO:FE:VA),,       +FCOFEMN2;,,                  N Lin !
$
 FUNCTION U1COFEMN  298.15  0.0;                                       6000 N !
 FUNCTION U2COFEMN  298.15  0.0;                                       6000 N !
 FUNCTION U3COFEMN  298.15  0.0;                                       6000 N !
 FUNCTION FCOFEMN2  298.15  +UFCOFE+2*UFCOMN+2*UFFEMN+U1COFEMN;        6000 N !
 FUNCTION FCOFE2MN  298.15  +2*UFCOFE+UFCOMN+2*UFFEMN+U2COFEMN;        6000 N !
 FUNCTION FCO2FEMN  298.15  +2*UFCOFE+2*UFCOMN+UFFEMN+U3COFEMN;        6000 N !
$ ------------------------------------------------------------------------------
$ Co-Fe-Ni
$
$ A. Fernandez Guillermet, Calphad, 13, 1-22(1989).
$
$ Checked against paper.
$
$ No ternary parameters.
$
$ The Co-Fe dataset from 87Fer2 is replaced with the dataset from 02Ohn and
$ the Fe-Ni dataset from 85Xin is replaced with the dataset from 03Dup.
$ Fe-Ni is further changed from 03Dup to 10Cac.
$
$ The change of Fe-Ni to 10Cac causes only minor changes.
$
$ At high temperature the differences in fcc-bcc between the original and this
$ dataset are very small. The changes in the fcc liquidus surface are a bit
$ larger. No experimental ternary liquidus data are shown in 89Fer2.
$ At 873 K B2 ordering in the Co-Fe system has a small, but visible
$ influence on the phase diagram. At 773 K the influence is slightly larger,
$ but still close to the disordered state.
$
 PAR  G(FCC_4SL,CO:CO:FE:NI:VA),,       +FCO2FENI;,,                  N Lin !
 PAR  G(FCC_4SL,FE:FE:CO:NI:VA),,       +FCOFE2NI;,,                  N Lin !
 PAR  G(FCC_4SL,NI:NI:CO:FE:VA),,       +FCOFENI2;,,                  N Lin !
$
$ Metastable
$
 PAR  G(SIGMA_D8B,CO:NI:FE),,           +10*GHSERCO+4*GBCCNI
             +16*GHSERFE;,,                                           N Lin !
 PAR  G(SIGMA_D8B,FE:NI:CO),,           +10*GFCCFE+4*GBCCNI
             +16*GBCCCO;,,                                            N Lin !
$
 FUNCTION U1COFENI  298.15  0.0;                                       6000 N !
 FUNCTION U2COFENI  298.15  0.0;                                       6000 N !
 FUNCTION U3COFENI  298.15  0.0;                                       6000 N !
 FUNCTION FCOFENI2  298.15  +UFCOFE+2*UFCONI+2*UFFENI+U1COFENI;        6000 N !
 FUNCTION FCOFE2NI  298.15  +2*UFCOFE+UFCONI+2*UFFENI+U2COFENI;        6000 N !
 FUNCTION FCO2FENI  298.15  +2*UFCOFE+2*UFCONI+UFFENI+U3COFENI;        6000 N !
$ ------------------------------------------------------------------------------
$ Co-Fe-V
$
$ W.-M. Choi, Y.H. Jo, D.G. Kim, S.S. Sohn, S. Lee, B.-J. Lee,
$ Calphad, 66, 101624(2019).
$
$ Checked against paper and author's tdb.
$
$ Sigma chenged from 8:4:18 to 10:4:16.
$ Added fcc and bcc ordering.
$ Co-Fe changed from 87Fer to 02Ohn.
$ Co-V changed from 04Hua to 20Wan-mod.
$
$ The results are rather different from 19Cho. The bcc is too stable towards
$ the Co-V binary around x(V)=0.4 at high temperature (1473 K). This is likely
$ a problem with the bcc phase being too stable in the Co-V binary. The
$ extension of Co3V is better than in 19Cho. Sigma is too stable at high
$ temperature between CoV2 and FeV. This system needs to be remodelled,
$ preferrably together with Co-V and, possibly, Fe-V.
$
 PAR  L(LIQUID,CO,FE,V;0),,             +30000;,,                     N 19Cho !
$
 PAR  L(FCC_A1,CO,FE,V:VA;0),,          +5000;,,                      N 19Cho !
 PAR  L(A1_FCC,CO,FE,V:VA;0),,          +5000;,,                      N 19Cho !
$
 PAR  G(FCC_4SL,CO:CO:FE:V:VA),,        +FCO2FEV;,,                   N Lin !
 PAR  G(FCC_4SL,FE:FE:CO:V:VA),,        +FCOFE2V;,,                   N Lin !
 PAR  G(FCC_4SL,V:V:CO:FE:VA),,         +FCOFEV2;,,                   N Lin !
$
$PAR  L(BCC_A2,CO,FE,V:VA;0),,          -17095+15*T;,,                N 19Cho !
 PAR  L(BCC_A2,CO,FE,V:VA;0),,          +15000;,,                     N 21Hal4 !
$PAR  L(A2_BCC,CO,FE,V:VA;0),,          -17095+15*T;,,                N 19Cho !
 PAR  L(A2_BCC,CO,FE,V:VA;0),,          +15000;,,                     N 21Hal4 !
$
 PAR  L(M3V,CO,FE:V;0),,                -20000;,,                     N 19Cho !
$
 PAR  G(SIGMA_D8B,CO:V:FE),,            +0.3846*GSCOVCO
             +0.6154*GSFEVFE;,,                                       N 19Cho !
 PAR  G(SIGMA_D8B,FE:V:CO),,            +0.3846*GSFEVFE
             +0.6154*GSCOVCO;,,                                       N 19Cho !
 PAR  L(SIGMA_D8B,CO,FE:V:CO;0),,       -60000;,,                     N 19Cho !
 PAR  L(SIGMA_D8B,CO,FE:V:FE;0),,       -60000;,,                     N 19Cho !
 PAR  L(SIGMA_D8B,CO,FE:V:V;0),,        -60000;,,                     N 19Cho !
 PAR  L(SIGMA_D8B,CO:V:CO,FE,V;0),,     -300000;,,                    N 19Cho !
 PAR  L(SIGMA_D8B,FE:V:CO,FE,V;0),,     -300000;,,                    N 19Cho !
$
 FUNCTION U1COFEV   298.15  0.0;                                       6000 N !
 FUNCTION U2COFEV   298.15  0.0;                                       6000 N !
 FUNCTION U3COFEV   298.15  0.0;                                       6000 N !
 FUNCTION FCOFEV2   298.15  +UFCOFE+2*UFCOV+2*UFFEV+U1COFEV;           6000 N !
 FUNCTION FCOFE2V   298.15  +2*UFCOFE+UFCOV+2*UFFEV+U2COFEV;           6000 N !
 FUNCTION FCO2FEV   298.15  +2*UFCOFE+2*UFCOV+UFFEV+U3COFEV;           6000 N !
$ ------------------------------------------------------------------------------
$ Co-Mn-C
$
$ Not yet modelled.
$
$
$ Metastable
$
 PAR  G(KAPPA_E21,MN:CO:C),,            +3*GFCCMN+GFCCCO+GHSERCC;,,   N Lin !
 PAR  G(KAPPA_E21,CO:MN:C),,            +3*GFCCCO+GFCCMN+GHSERCC;,,   N Lin !
$
 PAR  G(M23C6_D84,CO:MN:C),,            +0.8695652*GCO23C6
             +0.1304348*GMN23C6;,,                                    N Lin !
 PAR  G(M23C6_D84,MN:CO:C),,            +0.8695652*GMN23C6
             +0.1304348*GCO23C6;,,                                    N Lin !
$ ------------------------------------------------------------------------------
$ Co-Mn-Ni
$
$ B. Hallstedt, unpublished, 2020.
$
$ MnNi-L10 and MnNi3-L12 extend far into the ternary at lower temperature when
$ the ordering contributions are just added. They were tentatively modified
$ to reduce the extension.
$
 PAR  G(FCC_4SL,CO:CO:MN:NI:VA),,       +FCO2MNNI;,,                 N 20Hal10 !
 PAR  G(FCC_4SL,MN:MN:CO:NI:VA),,       +FCOMN2NI;,,                 N 20Hal10 !
 PAR  G(FCC_4SL,NI:NI:CO:MN:VA),,       +FCOMNNI2;,,                 N 20Hal10 !
$
$ Metastable
$
 PAR  G(SIGMA_D8B,CO:NI:MN),,           +10*GHSERCO+4*GBCCNI
             +16*GBCCMN;,,                                            N Lin !
 PAR  G(SIGMA_D8B,MN:NI:CO),,           +10*GFCCMN+4*GBCCNI
             +16*GBCCCO;,,                                            N Lin !
$
 FUNCTION U1COMNNI  298.15  +2000;                                     6000 N !
 FUNCTION U2COMNNI  298.15  +3000;                                     6000 N !
 FUNCTION U3COMNNI  298.15  +3000;                                     6000 N !
 FUNCTION FCO2MNNI  298.15  +2*UFCOMN+2*UFCONI+UFMNNI+U1COMNNI;        6000 N !
 FUNCTION FCOMN2NI  298.15  +2*UFCOMN+UFCONI+2*UFMNNI+U2COMNNI;        6000 N !
 FUNCTION FCOMNNI2  298.15  +UFCOMN+2*UFCONI+2*UFMNNI+U3COMNNI;        6000 N !
$ ------------------------------------------------------------------------------
$ Co-Mn-V
$
$ Not yet modelled.
$
$ Experimental data in J.J. Ruan et al. 2014. Sigma should extend between
$ Co-V and Mn-V, but does not. It's stability should be somewhat increased,
$ but probably not by very much. Other phases seem fairly reasonable.
$
 PAR  G(SIGMA_D8B,CO:V:MN),,            +0.3846*GSCOVCO
             +0.6154*GSMNVMN;,,                                       N Lin !
 PAR  G(SIGMA_D8B,MN:V:CO),,            +0.3846*GSMNVMN
             +0.6154*GSCOVCO;,,                                       N Lin !
$ ------------------------------------------------------------------------------
$ Co-Ni-C
$
$ A. Fernandez Guillermet, Z. Metallkd., 79, 524-36(1988).
$
$ Checked against paper and CoNiC-88Fer-orig.tdb.
$
$ Changed Ni-C from 87Gab to 06Hal.
$
 PAR  L(LIQUID,C,CO,NI;0),,             +50462-27.562*T;,,            N 88Fer2 !
$
 PAR  L(FCC_A1,CO,NI:C;0),,             +18289;,,                     N 88Fer2 !
 PAR  L(FCC_A1,CO,NI:C;1),,             -9924;,,                      N 88Fer2 !
$
 PAR  L(A1_FCC,CO,NI:C;0),,             +18289;,,                     N 88Fer2 !
 PAR  L(A1_FCC,CO,NI:C;1),,             -9924;,,                      N 88Fer2 !
$
 PAR  L(HCP_A3,CO,NI:C;0),,             +6000;,,                      N 88Fer2 !
$
$ Metastable
$
 PAR  L(BCC_A2,CO,NI:C;0),,             +6000;,,                      N 88Fer2 !
 PAR  L(A2_BCC,CO,NI:C;0),,             +6000;,,                      N 88Fer2 !
$
 PAR  G(KAPPA_E21,CO:NI:C),,            +3*GFCCCO+GHSERNI+GHSERCC;,,  N Lin !
$
 PAR  G(M23C6_D84,CO:NI:C),,            +0.8695652*GCO23C6
             +0.1304348*GNI23C6;,,                                    N Lin !
 PAR  G(M23C6_D84,NI:CO:C),,            +0.8695652*GNI23C6
             +0.1304348*GCO23C6;,,                                    N Lin !
$ ------------------------------------------------------------------------------
$ Co-Ni-V
$
$ W.-M. Choi, Y.H. Jo, D.G. Kim, S.S. Sohn, S. Lee, B.-J. Lee,
$ Calphad, 66, 101624(2019).
$
$ Checked against paper and author's tdb.
$
$ Sigma changed from 8:4:18 to 10:4:16.
$ Ni included on the 2nd sl in sigma --> several new parameters.
$ Added fcc and bcc ordering.
$ CoV3 and NiV3 merged to one phase (MV3_A15).
$ Co-V changed from 04Hua to 20Wan-mod.
$ Ni-V changed from 98Kor to 19Noo.
$
$ The two new binaries are rather different from the previously used ones and
$ cause large changes in the ternary. The Gibbs energies are considerably
$ larger and, for fcc and bcc, much more asymmetric. The asymmetry has
$ considerable effect inside the ternary due to the RKM extrapolation.
$
$ A rather large number of substantial parameters were needed to get an
$ acceptable result. This system should be properly optimised, possibly
$ including some modifications in the Co-V and Ni-V binaries.
$
$ For the additional sigma parameters, a linear change from Ni-V to Co-V
$ was assumed, using ab initio values from 06Slu and 20Wan for the Co-V
$ en points. Eventually Co should also be included on the 2nd sl, but this
$ generates even more parameters.
$
$ Co3V and Ni3V are modelled as one phase, although they have different crystal
$ structures.
$
$ An equiatomic alloy was investigated by S.S. Sohn et al. (Acta Mater., 194,
$ 106-17(2020)) and found to be fcc at 1173 K and M3V + sigma at 1073 K.
$ The M3V phase was found to have the BaPb3 structure (hR12, R-3m). This is
$ presumably a stacking variant of the Al3Pu structure found for Co3V. See
$ further references within Sohn et al.
$
 PAR  L(FCC_A1,CO,NI,V:VA;0),,          -27500+10*T;,,                N 21Hal5 !
 PAR  L(FCC_A1,CO,NI,V:VA;1),,          -27500+10*T;,,                N 21Hal5 !
 PAR  L(FCC_A1,CO,NI,V:VA;2),,          -27500+10*T-30000;,,          N 21Hal5 !
$
 PAR  L(A1_FCC,CO,NI,V:VA;0),,          -27500+10*T;,,                N 21Hal5 !
 PAR  L(A1_FCC,CO,NI,V:VA;1),,          -27500+10*T;,,                N 21Hal5 !
 PAR  L(A1_FCC,CO,NI,V:VA;2),,          -27500+10*T-30000;,,          N 21Hal5 !
$
 PAR  G(FCC_4SL,CO:CO:NI:V:VA),,        +FCO2NIV;,,                   N Lin !
 PAR  G(FCC_4SL,NI:NI:CO:V:VA),,        +FCONI2V;,,                   N Lin !
 PAR  G(FCC_4SL,V:V:CO:NI:VA),,         +FCONIV2;,,                   N Lin !
$
$PAR  L(M3V,CO,NI:V;0),,                +7000;,,                      N 19Cho !
 PAR  L(M3V,CO,NI:V;0),,                +30000;,,                     N 21Hal5 !
 PAR  L(M3V,CO,NI:V;1),,                -5000;,,                      N 21Hal5 !
 PAR  L(M3V,CO,NI,V:V;0),,              +80000;,,                     N 21Hal5 !
$
 PAR  L(MV3_A15,CO,NI:V;0),,            +5000;,,                      N 21Hal5 !
$
 PAR  G(SIGMA_D8B,CO:NI:V),,            +10*GHSERCO+4*GHSERNI
             +16*GHSERVV-377380;,,                                    N Lin !
 PAR  G(SIGMA_D8B,CO:V:NI),,            +0.3846*GSCOVCO
             +0.6154*GSNIVNI;,,                                       N 19Cho !
 PAR  G(SIGMA_D8B,NI:V:CO),,            +0.3846*GSNIVNI
             +0.6154*GSCOVCO;,,                                       N 19Cho !
 PAR  G(SIGMA_D8B,V:NI:CO),,            +10*GHSERVV+4*GHSERNI
             +16*GHSERCO+55543;,,                                     N Lin !
 PAR  L(SIGMA_D8B,CO:V:NI,V;0),,        -200000;,,                    N 21Hal5 !
$
 FUNCTION U1CONIV   298.15  0.0;                                       6000 N !
 FUNCTION U2CONIV   298.15  0.0;                                       6000 N !
 FUNCTION U3CONIV   298.15  0.0;                                       6000 N !
 FUNCTION FCONIV2   298.15  +UFCONI+2*UFCOV+2*UFNIV+U1CONIV;           6000 N !
 FUNCTION FCONI2V   298.15  +2*UFCONI+UFCOV+2*UFNIV+U2CONIV;           6000 N !
 FUNCTION FCO2NIV   298.15  +2*UFCONI+2*UFCOV+UFNIV+U3CONIV;           6000 N !
$ ------------------------------------------------------------------------------
$ Co-V-C
$
$ S. Huang, L. Li, O. Van der Biest, J. Vleugels,
$ J. Alloys Compd., 385, 114-18(2004).
$
$ Checked against paper.
$
$ This is just an extrapolation. There were no experimental data and no
$ parameters were added.
$
$ Co-V changed from 04Hua to 20Wan-mod.
$ V-C changed from 91Hua to 20Hua (minor modification of 91Hua).
$
$ The change of Co-V leads to large changes in the ternary. The VC solubility
$ in fcc-Co increases considerable. The is a small liquid field at 1573 K
$ close to the Co-C binary (which is not present in the original version).
$ At 1773 K the VC solubility in the Co-based liquid is very much larger.
$
$ ------------------------------------------------------------------------------
$ Cr-Fe-C
$
$ A.V. Khvan, B. Hallstedt, C. Broeckmann, Calphad, 46, 24-33(2014).
$
 PAR  L(LIQUID,C,CR,FE;0),,             -528500;,,                    N 14Khv !
 PAR  L(LIQUID,C,CR,FE;1),,             +57150;,,                     N 14Khv !
 PAR  L(LIQUID,C,CR,FE;2),,             +62630;,,                     N 14Khv !
$
 PAR  L(BCC_A2,CR,FE:C;0),,             -1320000+667.7*T;,,           N 14Khv !
 PAR  BMAG(BCC_A2,CR,FE:C;0),,             -0.85;,,                   N 88And3 !
 PAR  TC(BCC_A2,CR,FE:C;0),,            +1650;,,                      N 88And3 !
 PAR  TC(BCC_A2,CR,FE:C;1),,             +550;,,                      N 88And3 !
$
 PAR  L(A2_BCC,CR,FE:C;0),,             -1320000+667.7*T;,,           N 14Khv !
 PAR  BMAG(A2_BCC,CR,FE:C;0),,             -0.85;,,                   N 88And3 !
 PAR  TC(A2_BCC,CR,FE:C;0),,            +1650;,,                      N 88And3 !
 PAR  TC(A2_BCC,CR,FE:C;1),,             +550;,,                      N 88And3 !
$
 PAR  L(FCC_A1,CR,FE:C;0),,             -69534+3.2353*T;,,            N 14Khv !
 PAR  L(A1_FCC,CR,FE:C;0),,             -69534+3.2353*T;,,            N 14Khv !
$
 PAR  L(CEMENTITE_D011,CR,FE:C;0),,     +14586-9.18*T;,,              N 14Khv !
$
 PAR  G(M23C6_D84,CR:FE:C),,            +0.869565*GCR23C6
             +0.130435*GFE23C6;,,                                     N 14Khv !
 PAR  G(M23C6_D84,FE:CR:C),,            +0.869565*GFE23C6
             +0.130435*GCR23C6;,,                                     N 14Khv !
 PAR  L(M23C6_D84,CR,FE:CR:C;0),,       +6609;,,                      N 14Khv !
 PAR  L(M23C6_D84,CR,FE:FE:C;0),,       +6609;,,                      N 14Khv !
 PAR  L(M23C6_D84,CR:CR,FE:C;0),,       +991;,,                       N 14Khv !
 PAR  L(M23C6_D84,FE:CR,FE:C;0),,       +991;,,                       N 14Khv !
 PAR  L(M23C6_D84,CR,FE:CR:C;1),,       -43600;,,                     N 14Khv !
 PAR  L(M23C6_D84,CR,FE:FE:C;1),,       -43600;,,                     N 14Khv !
 PAR  L(M23C6_D84,CR:CR,FE:C;1),,       -6540;,,                      N 14Khv !
 PAR  L(M23C6_D84,FE:CR,FE:C;1),,       -6540;,,                      N 14Khv !
$
 PAR  L(M7C3_D101,CR,FE:C;0),,          +81940-61.86*T;,,             N 14Khv !
 PAR  L(M7C3_D101,CR,FE:C;1),,          -7310;,,                      N 14Khv !
 PAR  L(M7C3_D101,CR,FE:C;2),,          +27050;,,                     N 14Khv !
$ ------------------------------------------------------------------------------
$ Cr-Fe-Mn
$
$ B.-J. Lee, Metall. Trans. A, 24A, 1919-33(1993).
$
$ Checked against paper.
$
$ Changed model for sigma from 8:4:18 to 10:4:16.
$ Ternary parameters were recalculated using the scheme in 93Lee3 with a
$ modified correction term; -135000 J instead of -123570 J.
$
$ The sigma phase field is very close to that in 93Lee3.
$
$ There are quite large differences at high temperature when high-sigma is
$ removed. This is in conflict with experimental data from J. Ruan et al. 2021.
$ (Materialia, 20, 101231(2021)) at 1323 and 1473 K where they found a large
$ sigma/high-sigma region.
$
$ The sigma phase was further adjusted and a ternary interaction for cub-A13
$ included. The 1323 K isothermal section from Ruan is now reasonably
$ reproduced. At 1473 K cub-A13 is stable, but not sigma-phase.
$ At 1123 K there are only minor differences compared to 93Lee. The cub-A13
$ phase field is larger. At 1073 K the cbcc-A12 phase field is replaced by
$ cub-A13. The sigma phase field is somewhat more narrow.
$
 PAR  L(LIQUID,CR,FE,MN;0),,            +2378;,,                      N 93Lee3 !
$
 PAR  L(FCC_A1,CR,FE,MN:VA;0),,         +6715-10.3933*T;,,            N 93Lee3 !
 PAR  L(A1_FCC,CR,FE,MN:VA;0),,         +6715-10.3933*T;,,            N 93Lee3 !
$
 PAR  G(FCC_4SL,CR:CR:FE:MN:VA),,       +FCR2FEMN;,,                  N Lin !
 PAR  G(FCC_4SL,FE:FE:CR:MN:VA),,       +FCRFE2MN;,,                  N Lin !
 PAR  G(FCC_4SL,MN:MN:CR:FE:VA),,       +FCRFEMN2;,,                  N Lin !
$
 PAR  L(BCC_A2,CR,FE,MN:VA;0),,         -5996;,,                      N 93Lee3 !
 PAR  L(A2_BCC,CR,FE,MN:VA;0),,         -5996;,,                      N 93Lee3 !
$
 PAR  L(CUB_A13,CR,FE,MN:VA;0),,        -30000;,,                     N 23Hal2 !
$
$PAR  G(SIGMA_D8B,FE:CR:MN),,           +10*GFCCFE+4*GHSERCR
$            +16*GBCCMN-49718-2.446*T;,,                              N 16Hal6 !
 PAR  G(SIGMA_D8B,FE:CR:MN),,           +10*GFCCFE+4*GHSERCR
             +16*GBCCMN-16028-30*T;,,                                 N 23Hal2 !
 PAR  G(SIGMA_D8B,MN:CR:FE),,           +10*GFCCMN+4*GHSERCR
             +16*GHSERFE-113380-43.274*T;,,                           N 16Hal6 !
$PAR  L(SIGMA_D8B,FE:CR:CR,MN;0),,      -947617+762.6*T;,,            N 16Hal6 !
 PAR  L(SIGMA_D8B,FE:CR:CR,MN;0),,      -428100+300*T;,,              N 23Hal2 !
$
$ Metastable
$
 PAR  L(HCP_A3,CR,FE,MN:VA;0),,         +34600;,,                     N 93Qiu !
$
 FUNCTION U1CRFEMN  298.15  0.0;                                       6000 N !
 FUNCTION U2CRFEMN  298.15  0.0;                                       6000 N !
 FUNCTION U3CRFEMN  298.15  0.0;                                       6000 N !
 FUNCTION FCRFEMN2  298.15  +UFCRFE+2*UFCRMN+2*UFFEMN+U1CRFEMN;        6000 N !
 FUNCTION FCRFE2MN  298.15  +2*UFCRFE+UFCRMN+2*UFFEMN+U2CRFEMN;        6000 N !
 FUNCTION FCR2FEMN  298.15  +2*UFCRFE+2*UFCRMN+UFFEMN+U3CRFEMN;        6000 N !
$ ------------------------------------------------------------------------------
$ Cr-Fe-Ni
$
$ B.-J. Lee, J. Korean Inst. Met. Mater., 31, 480-89(1993).
$
$ Checked against paper (93Lee4 and 90Hil).
$
$ Cr-Ni is changed from 92Lee1 to 16Tan.
$ Fe-Ni is changed from 03Dup to 10Cac.
$
$ The change of Fe-Ni causes small but visible changes in fcc-bcc-liquid
$ equilibria. The sigma phase extends less far into the ternary and is not
$ stable at 1193 K any more. This was solved by adding a ternary interaction,
$ but probably the Ni:Cr:Cr parameter should be adjusted instead. This would
$ require checking (and possible changes) in other Cr-Ni-X systems with
$ sigma phase.
$
$ Sigma phase model is changed from 8:4:18 to 10:4:16.
$ Ni:Cr:Cr parameter adjusted for better fit in Cr-Fe-Ni.
$
$ Results are very similar to those of 93Lee4, including the 74 wt.% Fe
$ isopleth. There are small shifts in fcc, bcc, liquid and sigma phase
$ boundaries.
$
$ Fcc and bcc ordering is added; 4SL fcc and 2SL bcc with Va.
$ Fcc ordering was also added by P. Franke 2011 (based on Fe-Ni from 03Dup).
$
$ Ordering does not behave well at high temperature (similar to the
$ Fe-Mn-Ni system). At 1673 K L1_2 is stable as (Fe,Ni)3Cr, from around
$ Fe2NiCr to FeNi2Cr. The 823 K isothermal section is correctly reproduced
$ with no ordered phases. Results at 773 and 673 K are similar to the
$ the results P. Franke 2011. The high temperature problem was solved by
$ changing the UFFENI parameter in the Fe-Ni system.
$
 PAR  L(LIQUID,CR,FE,NI;0),,            +36583;,,                     N 93Lee1 !
 PAR  L(LIQUID,CR,FE,NI;1),,            +13254;,,                     N 93Lee1 !
 PAR  L(LIQUID,CR,FE,NI;2),,            -10018;,,                     N 93Lee1 !
$
 PAR  L(FCC_A1,CR,FE,NI:VA;0),,         +16580-9.7835*T;,,            N 93Lee1 !
 PAR  L(A1_FCC,CR,FE,NI:VA;0),,         +16580-9.7835*T;,,            N 93Lee1 !
$
 PAR  G(FCC_4SL,CR:CR:FE:NI:VA),,       +FCR2FENI;,,                  N Lin !
 PAR  G(FCC_4SL,FE:FE:CR:NI:VA),,       +FCRFE2NI;,,                  N Lin !
 PAR  G(FCC_4SL,NI:NI:CR:FE:VA),,       +FCRFENI2;,,                  N Lin !
$
 PAR  L(BCC_A2,CR,FE,NI:VA;0),,         -2673+2.04145*T;,,            N 93Lee1 !
 PAR  L(A2_BCC,CR,FE,NI:VA;0),,         -2673+2.04145*T;,,            N 93Lee1 !
$
 PAR  G(SIGMA_D8B,FE:CR:NI),,           +10*GFCCFE+4*GHSERCR
             +16*GBCCNI;,,                                            N Lin !
 PAR  G(SIGMA_D8B,FE:NI:CR),,           +10*GFCCFE+4*GBCCNI
             +16*GHSERCR;,,                                           N Lin !
 PAR  G(SIGMA_D8B,NI:CR:FE),,           +10*GHSERNI+4*GHSERCR
             +16*GHSERFE;,,                                           N Lin !
 PAR  L(SIGMA_D8B,FE,NI:CR:CR;0),,      -20000;,,                     N 21Hal8 !
 PAR  L(SIGMA_D8B,FE,NI:CR:FE;0),,      -20000;,,                     N 21Hal8 !
 PAR  L(SIGMA_D8B,FE,NI:CR:NI;0),,      -20000;,,                     N 21Hal8 !
$
 FUNCTION U1CRFENI  298.15  0.0;                                       6000 N !
 FUNCTION U2CRFENI  298.15  0.0;                                       6000 N !
 FUNCTION U3CRFENI  298.15  0.0;                                       6000 N !
 FUNCTION FCRFENI2  298.15  +UFCRFE+2*UFCRNI+2*UFFENI+U1CRFENI;        6000 N !
 FUNCTION FCRFE2NI  298.15  +2*UFCRFE+UFCRNI+2*UFFENI+U2CRFENI;        6000 N !
 FUNCTION FCR2FENI  298.15  +2*UFCRFE+2*UFCRNI+UFFENI+U3CRFENI;        6000 N !
$ ------------------------------------------------------------------------------
$ Cr-Fe-V
$
$ B.-J. Lee, Z. Metallkd., 83, 292-299(1992).
$
$ Checked against paper.
$
$ Changing SIGMA_OLD to SIGMA_D8B leads to moderate changes of the sigma phase
$ field. The fit to data remains about equally good, but ternary parameters
$ and Cr-V parameters should probably be refitted.
$
 PAR  L(LIQUID,CR,FE,V;0),,             +14881;,,                     N 92Lee3 !
 PAR  L(LIQUID,CR,FE,V;1),,             +17968;,,                     N 92Lee3 !
 PAR  L(LIQUID,CR,FE,V;2),,             -7692;,,                      N 92Lee3 !
$
 PAR  L(BCC_A2,CR,FE,V:VA;0),,          +14881;,,                     N 92Lee3 !
 PAR  L(BCC_A2,CR,FE,V:VA;1),,          +17968;,,                     N 92Lee3 !
 PAR  L(BCC_A2,CR,FE,V:VA;2),,          -7692;,,                      N 92Lee3 !
$
 PAR  L(A2_BCC,CR,FE,V:VA;0),,          +14881;,,                     N 92Lee3 !
 PAR  L(A2_BCC,CR,FE,V:VA;1),,          +17968;,,                     N 92Lee3 !
 PAR  L(A2_BCC,CR,FE,V:VA;2),,          -7692;,,                      N 92Lee3 !
$
 PAR  G(SIGMA_D8B,FE:CR:V),,            +10*GFCCFE+4*GHSERCR
             +16*GHSERVV-245761-67.3294*T;,,                          N 92Lee3 !
 PAR  G(SIGMA_D8B,FE:V:CR),,            +10*GFCCFE+4*GHSERVV
             +16*GHSERCR+155735-89.5976*T;,,                          N 92Lee3 !
 PAR  G(SIGMA_D8B,V:CR:FE),,            +10*GFCCVV+4*GHSERCR
             +16*GHSERFE;,,                                           N Lin !
 PAR  L(SIGMA_D8B,FE:CR:FE,V;0),,       -235158;,,                    N 92Lee3 !
$ ------------------------------------------------------------------------------
$ Cr-Mn-C
$
$ B.-J. Lee, Metall. Trans. A, 24A, 1017-25 (1993).
$
$ Checked against paper.
$
$ Cr-C modified by 12Khv.
$ Sigma and high-sigma changed from 8:4:18 to 10:4:16 in Cr-Mn.
$ New Mn-C from 10Dju.
$
$ The BCC_A2 interaction is the same as without C. This is either without
$ influence on anything or wrong. The same applies for FCC_A1, HCP_A3,
$ CBCC_A12 and CUB_A13.
$
$ The HCP_A3 interaction is necessary, but is now different from the one
$ without C.
$
 PAR  L(BCC_A2,CR,MN:C;0),,             -20328+18.7339*T;,,           N 93Lee2 !
 PAR  L(BCC_A2,CR,MN:C;1),,             -9162+4.4183*T;,,             N 93Lee2 !
$
 PAR  L(A2_BCC,CR,MN:C;0),,             -20328+18.7339*T;,,           N 93Lee2 !
 PAR  L(A2_BCC,CR,MN:C;1),,             -9162+4.4183*T;,,             N 93Lee2 !
$
 PAR  L(FCC_A1,CR,MN:C;0),,             -19088+17.5423*T;,,           N 93Lee2 !
 PAR  L(A1_FCC,CR,MN:C;0),,             -19088+17.5423*T;,,           N 93Lee2 !
$
 PAR  L(HCP_A3,CR,MN:C;0),,             +60000;,,                     N 93Lee2 !
$
 PAR  L(CBCC_A12,CR,MN:C;0),,           -38349+22.6925*T;,,           N 93Lee2 !
$PAR  L(CBCC_A12,CR,MN:C;0),,           -36796+20.385*T;,,            N 98Lee !
$
 PAR  L(CUB_A13,CR,MN:C;0),,            -31260+16.4919*T;,,           N 93Lee2 !
$
 PAR  L(CEMENTITE_D011,CR,MN:C),,       +9000;,,                      N 93Lee2 !
$
 PAR  G(M23C6_D84,CR:MN:C),,            +0.869565*GCR23C6
             +0.130435*GMN23C6;,,                                     N 93Lee2 !
 PAR  G(M23C6_D84,MN:CR:C),,            +0.869565*GMN23C6
             +0.130435*GCR23C6;,,                                     N 93Lee2 !
 PAR  L(M23C6_D84,CR,MN:CR:C;0),,       -173680+160*T;,,              N 93Lee2 !
 PAR  L(M23C6_D84,CR,MN:CR:C;1),,       -286614;,,                    N 93Lee2 !
 PAR  L(M23C6_D84,CR,MN:MN:C;0),,       -173680+160*T;,,              N 93Lee2 !
 PAR  L(M23C6_D84,CR,MN:MN:C;1),,       -286614;,,                    N 93Lee2 !
$
 PAR  L(M7C3_D101,CR,MN:C),,            +72737-56.4964*T;,,           N 93Lee2 !
$ ------------------------------------------------------------------------------
$ Cr-Mn-Ni
$
$ H.-S. Do, W.-M. Choi, B.-J. Lee, J. Mater. Sci, 57, 1373-89(2022).
$
$ Checked against paper.
$
$ Changed Cr-Ni from 92Lee to 16Tan.
$ High-sigma is removed and sigma changed from 8:4:18 to 10:4:16.
$ Ni added to second sublattice of sigma (from Ni-V).
$
$ Differences are small compared to the original 22Do, except for the removed
$ high-sigma.
$
$ 4SL model for fcc using option F.
$
$ In the paper isothermal sections at 1273, 1373 and 1473 K are shown and
$ compared with exp. data from Li et al. 2020. Comparisons with older data
$ at lower T are not made.
$
 PAR  L(LIQUID,CR,MN,NI;0),,            +40000;,,                     N 22Do !
 PAR  L(LIQUID,CR,MN,NI;1),,            +40000;,,                     N 22Do !
 PAR  L(LIQUID,CR,MN,NI;2),,            +65000;,,                     N 22Do !
$
 PAR  L(FCC_A1,CR,MN,NI:VA;0),,         +50000;,,                     N 22Do !
 PAR  L(A1_FCC,CR,MN,NI:VA;0),,         +50000;,,                     N 22Do !
$
 PAR  G(FCC_4SL,CR:CR:MN:NI:VA),,       +FCR2MNNI;,,                 N 20Hal10 !
 PAR  G(FCC_4SL,MN:MN:CR:NI:VA),,       +FCRMN2NI;,,                 N 20Hal10 !
 PAR  G(FCC_4SL,NI:NI:CR:MN:VA),,       +FCRMNNI2;,,                 N 20Hal10 !
$
 PAR  L(BCC_A2,CR,MN,NI:VA;0),,         +80000;,,                     N 22Do !
 PAR  L(A2_BCC,CR,MN,NI:VA;0),,         +80000;,,                     N 22Do !
$
 PAR  L(CBCC_A12,CR,MN,NI:VA;0),,       +50000;,,                     N 22Do !
 PAR  L(CUB_A13,CR,MN,NI:VA;0),,        +50000;,,                     N 22Do !
$
 PAR  G(SIGMA_D8B,MN:CR:NI),,           +0.3846*GSMNCRMN
             +0.6154*GSNICRNI;,,                                      N 22Do !
 PAR  G(SIGMA_D8B,MN:NI:CR),,           +10*GFCCMN+4*GBCCNI
             +16*GHSERCR;,,                                           N Lin !
 PAR  G(SIGMA_D8B,NI:CR:MN),,           +0.3846*GSNICRNI
             +0.6154*GSMNCRMN;,,                                      N 22Do !
 PAR  L(SIGMA_D8B,NI:CR:CR,MN;0),,      -85000;,,                     N 22Do !
 PAR  L(SIGMA_D8B,MN:CR:MN,NI;0),,      -600000;,,                    N 22Do !
 PAR  L(SIGMA_D8B,NI:CR:MN,NI;0),,      -600000;,,                    N 22Do !
$
$ Metastable
$
 PAR  L(HCP_A3,CR,MN,NI:VA;0),,         +50000;,,                     N 22Do !
$
 FUNCTION U1CRMNNI  298.15  +2000;                                     6000 N !
 FUNCTION U2CRMNNI  298.15  +3000;                                     6000 N !
 FUNCTION U3CRMNNI  298.15  +3000;                                     6000 N !
 FUNCTION FCR2MNNI  298.15  +2*UFCRMN+2*UFCRNI+UFMNNI+U1CRMNNI;        6000 N !
 FUNCTION FCRMN2NI  298.15  +2*UFCRMN+UFCRNI+2*UFMNNI+U2CRMNNI;        6000 N !
 FUNCTION FCRMNNI2  298.15  +UFCRMN+2*UFCRNI+2*UFMNNI+U3CRMNNI;        6000 N !
$ ------------------------------------------------------------------------------
$ Cr-Mn-V
$
$ Not yet modelled.
$
$ There seem to be no experimental data on this system. The system is
$ dominated by bcc. Sigma extends across as expected. At 1273 K high-sigma
$ extends almost to the Mn-V side with a very narrow two-phase region
$ between high-sigma and sigma. This is not surprising as high-sigma has
$ very nearly the same Gibbs energy as sigma.
$
 PAR  G(SIGMA_D8B,MN:CR:V),,            +0.2*GSMNCRCR+0.8*GSMNVV;,,   N Lin !
 PAR  G(SIGMA_D8B,MN:V:CR),,            +0.2*GSMNVV+0.8*GSMNCRCR;,,   N Lin !
 PAR  G(SIGMA_D8B,V:CR:MN),,            +10*GFCCVV+4*GHSERCR
             +16*GBCCMN;,,                                            N Lin !
$ ------------------------------------------------------------------------------
$ Cr-Ni-C
$
$ B.-J. Lee, Calphad, 16, 121-49(1992).
$
$ Cr-C modified by 12Khv.
$ New Cr-Ni from 16Tan.
$ Ni-C modified by 06Hal1.
$ Cr-Ni-C modified by 06Hal2.
$
 PAR  L(FCC_A1,CR,NI:C;0),,             +ZERO;,,                      N 06Hal3 !
