Repository: Kaushik-Sahu/alloy-sfe-predictor

# ML Surrogate Modeling for Stacking Fault Energy (SFE)

Physics-informed Machine Learning surrogate model that predicts intrinsic Stacking Fault Energy (SFE, mJ/m²) and deformation regime (TRIP / TWIP / Glide) for homogenized, single-phase FCC multicomponent alloys (austenitic steels, MEAs, and 3d transition-metal HEAs) across 300–600 K.

## Project Structure

```
.
├── databases/          # CALPHAD .tdb thermodynamic database
├── data/raw/           # Raw generated CSV data
├── data/processed/     # Cleaned & validated dataset
├── src/                # Data generation & utility scripts
├── notebooks/          # EDA & ML training notebooks (Phase 2)

File: databases/mpea-05.tdb (part 8 of 8)
$
 PAR  TC(FCC_A1,CR,NI:C;0),,            -3605;,,                      N Null !
 PAR  BMAG(FCC_A1,CR,NI:C;0),,             -1.91;,,                   N Null !
$
 PAR  L(A1_FCC,CR,NI:C;0),,             +ZERO;,,                      N 06Hal3 !
 PAR  TC(A1_FCC,CR,NI:C;0),,            -3605;,,                      N Null !
 PAR  BMAG(A1_FCC,CR,NI:C;0),,             -1.91;,,                   N Null !
$
 PAR  TC(BCC_A2,CR,NI:C;0),,            +2373;,,                      N Null !
 PAR  TC(BCC_A2,CR,NI:C;1),,             +617;,,                      N Null !
 PAR  BMAG(BCC_A2,CR,NI:C;0),,             +4;,,                      N Null !
$
 PAR  TC(A2_BCC,CR,NI:C;0),,            +2373;,,                      N Null !
 PAR  TC(A2_BCC,CR,NI:C;1),,             +617;,,                      N Null !
 PAR  BMAG(A2_BCC,CR,NI:C;0),,             +4;,,                      N Null !
$
 PAR  G(M23C6_D84,CR:NI:C),,            +0.8695652*GCR23C6
             +0.1304348*GNI23C6;,,                                    N 92Lee1 !
 PAR  G(M23C6_D84,NI:CR:C),,            +0.8695652*GNI23C6
             +0.1304348*GCR23C6;,,                                    N 92Lee1 !
 PAR  L(M23C6_D84,CR,NI:CR:C;0),,       +ZERO;,,                      N 06Hal3 !
 PAR  L(M23C6_D84,CR,NI:NI:C;0),,       +ZERO;,,                      N 06Hal3 !
$
 PAR  L(M7C3_D101,CR,NI:C;0),,          +ZERO;,,                      N 06Hal3 !
$
$ Metastable
$
 PAR  L(CEMENTITE_D011,CR,NI:C;0),,     +27898;,,                     N Null !
$ ------------------------------------------------------------------------------
$ Cr-Ni-V
$
$ W.-M. Choi, Y.H. Jo, D.G. Kim, S.S. Sohn, S. Lee, B.-J. Lee,
$ J. Phase Equilib. Diffus., 39, 694-701(2018).
$
$ Checked against paper and author's tdb (from 19Cho).
$
$ Sigma changed from 8:4:18 to 10:4:16.
$ Ni included on the 2nd sl in sigma --> several new parameters.
$ Added fcc and bcc ordering.
$ Cr-Ni changed from 92Lee to 16Tan.
$ Ni-V changed from 98Kor to 19Noo.
$
$ The new Ni-V causes large changes in the ternary. It was necessary to
$ increase the Cr-V interaction for the sigma phase to have a correct
$ extension into the ternary. The extension is less than in 18Cho, but in
$ better agreement with the experimental data from Kodentzov et al. 1987.
$ Overall the agreement is somewhat better. However, there is a strange
$ increase in the width of the fcc + bcc phase field when adding V to Cr-Ni,
$ which is not present in 18Cho. There are no experiments to support one or
$ the other. The direction of the fcc + bcc tielines (paralell to Cr-Ni) is
$ better in the present version.
$
 PAR  G(FCC_4SL,CR:CR:NI:V:VA),,        +FCR2NIV;,,                   N Lin !
 PAR  G(FCC_4SL,NI:NI:CR:V:VA),,        +FCRNI2V;,,                   N Lin !
 PAR  G(FCC_4SL,V:V:CR:NI:VA),,         +FCRNIV2;,,                   N Lin !
$
 PAR  G(SIGMA_D8B,NI:CR:V),,            +0.2*GSNICRCR+0.8*GSNIVV;,,   N 18Cho !
 PAR  G(SIGMA_D8B,NI:V:CR),,            +0.2*GSNIVV+0.8*GSNICRCR;,,   N 18Cho !
 PAR  G(SIGMA_D8B,V:CR:NI),,            +10*GHSERVV+4*GHSERCR
             +16*GHSERNI;,,                                           N Lin !
 PAR  G(SIGMA_D8B,V:NI:CR),,            +10*GHSERVV+4*GHSERNI
             +16*GHSERCR;,,                                           N Lin !
$PAR  L(SIGMA_D8B,NI:CR,V:CR;0),,       -60000;,,                     N 18Cho !
$PAR  L(SIGMA_D8B,NI:CR,V:NI;0),,       -60000;,,                     N 18Cho !
$PAR  L(SIGMA_D8B,NI:CR,V:V;0),,        -60000;,,                     N 18Cho !
 PAR  L(SIGMA_D8B,NI:CR,V:CR;0),,       -120000;,,                    N 21Hal6 !
 PAR  L(SIGMA_D8B,NI:CR,V:NI;0),,       -120000;,,                    N 21Hal6 !
 PAR  L(SIGMA_D8B,NI:CR,V:V;0),,        -120000;,,                    N 21Hal6 !
 PAR  L(SIGMA_D8B,V:CR,V:NI;0),,        -120000;,,                    N 21Hal6 !
$PAR  L(SIGMA_D8B,NI:CR:CR,V;0),,       -250000;,,                    N 18Cho !
$PAR  L(SIGMA_D8B,NI:V:CR,V;0),,        -250000;,,                    N 18Cho !
 PAR  L(SIGMA_D8B,NI:CR:CR,V;0),,       -310000;,,                    N 21Hal6 !
 PAR  L(SIGMA_D8B,NI:NI:CR,V;0),,       -310000;,,                    N 21Hal6 !
 PAR  L(SIGMA_D8B,NI:V:CR,V;0),,        -310000;,,                    N 21Hal6 !
 PAR  L(SIGMA_D8B,V:NI:CR,V;0),,        -310000;,,                    N 21Hal6 !
 PAR  L(SIGMA_D8B,NI,V:CR:CR;0),,       -337046+240.54*T;,,           N 19Noo !
 PAR  L(SIGMA_D8B,NI,V:CR:NI;0),,       -337046+240.54*T;,,           N 19Noo !
 PAR  L(SIGMA_D8B,NI,V:CR:V;0),,        -337046+240.54*T;,,           N 19Noo !
 PAR  L(SIGMA_D8B,NI,V:NI:CR;0),,       -337046+240.54*T;,,           N 19Noo !
 PAR  L(SIGMA_D8B,NI,V:V:CR;0),,        -337046+240.54*T;,,           N 19Noo !
 PAR  L(SIGMA_D8B,NI:CR:NI,V;0),,       -643900;,,                    N 19Noo !
 PAR  L(SIGMA_D8B,V:CR:NI,V;0),,        -643900;,,                    N 19Noo !
$
 FUNCTION U1CRNIV   298.15  0.0;                                       6000 N !
 FUNCTION U2CRNIV   298.15  0.0;                                       6000 N !
 FUNCTION U3CRNIV   298.15  0.0;                                       6000 N !
 FUNCTION FCRNIV2   298.15  +UFCRNI+2*UFCRV+2*UFNIV+U1CRNIV;           6000 N !
 FUNCTION FCRNI2V   298.15  +2*UFCRNI+UFCRV+2*UFNIV+U2CRNIV;           6000 N !
 FUNCTION FCR2NIV   298.15  +2*UFCRNI+2*UFCRV+UFNIV+U3CRNIV;           6000 N !
$ ------------------------------------------------------------------------------
$ Cr-V-C
$
$ B.-J. Lee, D.N. Lee, J. Phase Equilib., 13, 349-364(1992).
$
$ Checked against paper.
$
$ Cr-C from 12Khv instead of 92Lee.
$
$ Liquid interaction modified to approximately reproduce ternary invariant
$ temperatures. The largest difference is now 11 K.
$
 PAR  L(LIQUID,C,CR,V;0),,              -769497;,,                    N 92Lee2 !
$PAR  L(LIQUID,C,CR,V;1),,              +263981;,,                    N 92Lee2 !
 PAR  L(LIQUID,C,CR,V;1),,              +230000;,,                   N 17Hal14 !
 PAR  L(LIQUID,C,CR,V;2),,              +3599;,,                      N 92Lee2 !
$
 PAR  L(FCC_A1,CR,V:C;0),,              +35698-50.0981*T;,,           N 92Lee2 !
 PAR  L(A1_FCC,CR,V:C;0),,              +35698-50.0981*T;,,           N 92Lee2 !
$
 PAR  L(HCP_A3,CR,V:C;0),,              +17165-9.9072*T;,,            N 92Lee2 !
$
 PAR  G(M23C6_D84,CR:V:C),,             +0.8695652*GCR23C6
             +0.1304348*GV23C6;,,                                     N 92Lee2 !
 PAR  G(M23C6_D84,V:CR:C),,             +0.8695652*GV23C6
             +0.1304348*GCR23C6;,,                                    N 92Lee2 !
 PAR  L(M23C6_D84,CR,V:CR:C;0),,        -382069;,,                    N 92Lee2 !
 PAR  L(M23C6_D84,CR,V:V:C;0),,         -382069;,,                    N 92Lee2 !
$
 PAR  L(M7C3_D101,CR,V:C;0),,           -110271;,,                    N 92Lee2 !
 PAR  L(CR3C2_D510,CR,V:C;0),,          +21072;,,                     N 92Lee2 !
$
 PAR  G(CR2VC2,CR:V:C),,                +2*GHSERCR+GHSERVV+2*GHSERCC
             -105987-38.2069*T;,,                                     N 92Lee2 !
$
$ metastable
$
 PAR  L(CEMENTITE_D011,CR,V:C;0),,      -29622-8.0892*T;,,            N 92Lee2 !
 PAR  L(CEMENTITE_D011,CR,V:C;1),,      -5160-7.5711*T;,,             N 92Lee2 !
$ ------------------------------------------------------------------------------
$ Fe-Mn-C
$
$ D. Djurovic, B. Hallstedt, J. von Appen, R. Dronskowski,
$ Calphad, 35, 479-91(2011).
$
 PAR  L(LIQUID,C,FE,MN;0),,             -71514-11.3063*T;,,           N 11Dju !
 PAR  L(LIQUID,C,FE,MN;1),,             +19817;,,                     N 11Dju !
 PAR  L(LIQUID,C,FE,MN;2),,             +27885;,,                     N 11Dju !
$
 PAR  L(FCC_A1,FE,MN:C;0),,             +20082-11.6312*T;,,           N 11Dju !
 PAR  L(A1_FCC,FE,MN:C;0),,             +20082-11.6312*T;,,           N 11Dju !
$
 PAR  L(HCP_A3,FE,MN:C;0),,             +21742-50.2703*T;,,           N 11Dju !
 PAR  L(HCP_A3,FE,MN:C;1),,             -32608;,,                     N 11Dju !
$
 PAR  L(CBCC_A12,FE,MN:C;0),,           -36732;,,                     N 11Dju !
 PAR  L(CUB_A13,FE,MN:C;0),,            -36732;,,                     N 11Dju !
$
 PAR  L(CEMENTITE_D011,FE,MN:C;0),,     -7715+1.3687*T;,,             N 11Dju !
 PAR  L(M5C2,FE,MN:C;0),,               +8743-15.1917*T;,,            N 11Dju !
 PAR  L(M7C3_D101,FE,MN:C;0),,          +20157-24.7104*T;,,           N 11Dju !
$
 PAR  G(M23C6_D84,FE:MN:C),,            +0.869565*GFE23C6
             +0.130435*GMN23C6;,,                                     N 11Dju !
 PAR  G(M23C6_D84,MN:FE:C),,            +0.130435*GFE23C6
             +0.869565*GMN23C6;,,                                     N 11Dju !
 PAR  L(M23C6_D84,FE,MN:FE,MN:C;0),,    -95000;,,                     N 11Dju !
$
$ Metastable
$
$ Fe:Mn:C = Al:Mn:C + Fe:Fe:C - Al:Fe:C
 PAR  G(KAPPA_E21,FE:MN:C),,            +GHSERFE+3*GHSERMN+GHSERCC
             +69000-50.2*T;,,                                         N 18Tan2 !
$ Mn:Fe:C = Al:Fe:C + Mn:Mn:C - Al:Mn:C
 PAR  G(KAPPA_E21,MN:FE:C),,            +GHSERMN+3*GHSERFE+GHSERCC
             -27000+5.2*T;,,                                          N 18Tan2 !
$ ------------------------------------------------------------------------------
$ Fe-Mn-Ni
$
$ L. Zhang, Y. Du, H. Xu, S. Liu, Y. Liu, F. Zheng, N. Dupin, H. Zhou, C. Tang,
$ Int. J. Mater. Res., 100, 160-75(2009).
$
$ Changed Mn-Ni from 07Fra to 19Wal. Re-added ternary ordering parameters.
$ Changed bcc and B2 vacancy related parameters.
$ Fe-Ni is changed from 03Dup to 10Cac.
$
$ With Fe-Ni from 10Cac MnNi-L10 extends quite a bit further into the ternary.
$ Instead the Mn-rich corner is much more well-behaved, without unexpected
$ L12 fields. Other changes are minimal.
$
$ MnNi-L10 extends very far into the ternary at lower temperature when the
$ ordering contributions are just added. They were tentatively modified
$ to reduce the extension.
$
$ The only parameter coming from 09Zha is L(CUB_A13,FE,NI:VA;0). We refer to
$ 09Zha for comparison with their calculations. They used separate 2SL models
$ for L1_2 (MnNi3 and FeNi3) and L1_0 (MnNi). Here a 4SL fcc model is used.
$
$ This dataset nicely reproduces phase diagrams and experimental data shown in
$ 09Zha (as long as ordered fcc is excluded at high temperature), which
$ is not quite the case with TCFE8 or steel11h (SGTE).
$
$ Using option F for FCC_4SL.
$
$ The high temperature problem with FCC_4SL was solved by
$ changing the UFFENI parameter in the Fe-Ni system. It was then necessary
$ to add a ternary order parameter to avoid an L1_2 field at 873 K in the
$ Mn-rich corner.
$
$ Using ternary ordering energies reults in L1_0 and L1_2 extending
$ far into the ternary. When not using option F the extension is considerably
$ larger.
$
$ The problems described below have been solved (by changing UFFENI).
$
$ At high temperature (from below solidus up to quite far above liquidus)
$ L1_2 becomes stable as (Fe,Ni)3Mn from about Fe2.5Ni0.5Mn to FeNi2Mn.
$ This could be prevented by making FE:FE:MN:NI and NI:NI:FE:MN positive.
$ The same thing happens when no wildcards are used.
$
$ By adding positive values to the ternary compounds the L1_0 and L1_2 phases
$ near the Mn-Ni edge and, in particular at the Mn corner are stabilised at
$ low temperature.
$
 PAR  G(FCC_4SL,FE:FE:MN:NI:VA),,       +FFE2MNNI;,,                 N 20Hal10 !
 PAR  G(FCC_4SL,MN:MN:FE:NI:VA),,       +FFEMN2NI;,,                 N 20Hal10 !
 PAR  G(FCC_4SL,NI:NI:FE:MN:VA),,       +FFEMNNI2;,,                 N 20Hal10 !
$
$ Metastable
$
 PAR  G(SIGMA_D8B,FE:NI:MN),,           +10*GFCCFE+4*GBCCNI
             +16*GBCCMN;,,                                            N Lin !
 PAR  G(SIGMA_D8B,MN:NI:FE),,           +10*GFCCMN+4*GBCCNI
             +16*GHSERFE;,,                                           N Lin !
$
 FUNCTION U1FEMNNI  298.15  +3000;                                     6000 N !
 FUNCTION U2FEMNNI  298.15  +4000;                                     6000 N !
 FUNCTION U3FEMNNI  298.15  0.0;                                       6000 N !
 FUNCTION FFE2MNNI  298.15  +2*UFFEMN+2*UFFENI+UFMNNI+U1FEMNNI;        6000 N !
 FUNCTION FFEMN2NI  298.15  +2*UFFEMN+UFFENI+2*UFMNNI+U2FEMNNI;        6000 N !
 FUNCTION FFEMNNI2  298.15  +UFFEMN+2*UFFENI+2*UFMNNI+U3FEMNNI;        6000 N !
$ ------------------------------------------------------------------------------
$ Fe-Mn-V
$
$ W. Huang, Calphad, 15, 195-208(1991).
$
$ Checked against paper.
$
$ Old sigma parameters kept for SIGMA_D8B. These give very similar results
$ in the ternary.
$
$ Endmember value for G(SIGMA_D8B,V:V:V) changed from 02Sun to 06Slu.
$ This causes a slight shift of the sigma + bcc region to lower V content.
$ This is not included in the 91Hua ternary dataset.
$
 PAR  G(SIGMA_D8B,FE:V:MN),,            +10*GFCCFE+4*GHSERVV
             +16*GBCCMN-200000;,,                                     N 91Hua3 !
 PAR  G(SIGMA_D8B,MN:V:FE),,            +10*GFCCMN+4*GHSERVV
             +16*GHSERFE-150000;,,                                    N 91Hua3 !
 PAR  L(SIGMA_D8B,FE:V:MN,V;0),,        -100000;,,                    N 91Hua3 !
 PAR  L(SIGMA_D8B,MN:V:FE,V;0),,        -300000;,,                    N 91Hua3 !
$ ------------------------------------------------------------------------------
$ Fe-Ni-C
$
$ A. Gabriel, P. Gustafson, I. Ansara, Calphad, 11, 203-18(1987).
$
$ Checked against paper. Wrong sign for L(BCC_A2,FE,NI:C;0) in paper.
$
$ The hcp interaction should probably not be the same as the fcc interaction.
$
$ New cementite in Fe-C from 10Hal.
$ Fe-Ni liquid modified by 93Lee1 and fcc ordering added by 03Dup.
$ Ni-C modified by 06Hal2.
$ Fe-Ni further changed from 03Dup to 10Cac.
$
$ Differences due to the new Fe-Ni from 10Cac are small.
$
 PAR  L(LIQUID,C,FE,NI;0),,             +122200-58.8*T;,,             N 87Gab !
 PAR  L(LIQUID,C,FE,NI;1),,             +92200-58.8*T;,,              N 87Gab !
 PAR  L(LIQUID,C,FE,NI;2),,             +152200-58.8*T;,,             N 87Gab !
$
 PAR  L(FCC_A1,FE,NI:C;0),,             +49074-7.32*T;,,              N 87Gab !
 PAR  L(FCC_A1,FE,NI:C;1),,             -25800;,,                     N 87Gab !
$
 PAR  L(A1_FCC,FE,NI:C;0),,             +49074-7.32*T;,,              N 87Gab !
 PAR  L(A1_FCC,FE,NI:C;1),,             -25800;,,                     N 87Gab !
$
 PAR  L(BCC_A2,FE,NI:C;0),,             -956.63-1.28726*T;,,          N 87Gab !
 PAR  L(BCC_A2,FE,NI:C;1),,             +1789.03-1.92912*T;,,         N 87Gab !
$
 PAR  L(A2_BCC,FE,NI:C;0),,             -956.63-1.28726*T;,,          N 87Gab !
 PAR  L(A2_BCC,FE,NI:C;1),,             +1789.03-1.92912*T;,,         N 87Gab !
$
 PAR  L(CEMENTITE_D011,FE,NI:C;0),,     +29400;,,                     N 87Gab !
$
$ Metastable
$
$PAR  L(HCP_A3,FE,NI:C;0),,             +49074-7.32*T;,,              N Same !
$PAR  L(HCP_A3,FE,NI:C;1),,             -25800;,,                     N Same !
$
 PAR  G(KAPPA_E21,FE:NI:C),,            +GFCCFE+3*GHSERNI+GHSERCC;,,  N Lin !
$
 PAR  G(M23C6_D84,FE:NI:C),,            +0.869565*GFE23C6
             +0.130435*GNI23C6;,,                                     N 91Lee !
 PAR  G(M23C6_D84,NI:FE:C),,            +0.869565*GNI23C6
             +0.130435*GFE23C6;,,                                     N 91Lee !
 PAR  L(M23C6_D84,FE,NI:FE:C;0),,       +196000;,,                    N 91Lee !
 PAR  L(M23C6_D84,FE,NI:NI:C;0),,       +196000;,,                    N 91Lee !
$
 PAR  L(M7C3_D101,FE,NI:C;0),,          +68600;,,                     N 91Lee !
$ ------------------------------------------------------------------------------
$ Fe-Ni-V
$
$ W.-M. Choi, Y.H. Jo, D.G. Kim, S.S. Sohn, S. Lee, B.-J. Lee,
$ J. Phase Equilib. Diffus., 39, 694-701(2018).
$
$ Note!! Needs to be rechecked with Fe-Ni from 10Cac.
$
$ Checked against paper and author's tdb (from 19Cho).
$
$ Sigma changed from 8:4:18 to 10:4:16.
$ Ni included on the 2nd sl in sigma --> several new parameters.
$ Added fcc and bcc ordering.
$ Fe-Ni changed from 85Xin to 03Dup (modifications).
$ Ni-V changed from 98Kor to 19Noo.
$
$ It was necessary to stabilise the sigma phase considerable. The results are
$ then quite reasonable. The Fe solubility in Ni3V is possibly too high,
$ but can easily be reduced.
$
$ Solubility of Fe in Ni3V added in 19Cho.
$
 PAR  L(LIQUID,FE,NI,V;0),,             +20000;,,                     N 18Cho !
$
 PAR  G(FCC_4SL,FE:FE:NI:V:VA),,        +FFE2NIV;,,                   N Lin !
 PAR  G(FCC_4SL,NI:NI:FE:V:VA),,        +FFENI2V;,,                   N Lin !
 PAR  G(FCC_4SL,V:V:FE:NI:VA),,         +FFENIV2;,,                   N Lin !
$
 PAR  L(BCC_A2,FE,NI,V:VA;0),,          +2000;,,                      N 18Cho !
 PAR  L(A2_BCC,FE,NI,V:VA;0),,          +2000;,,                      N 18Cho !
$
 PAR  G(SIGMA_D8B,FE:NI:V),,            +10*GFCCFE+4*GBCCNI
             +16*GHSERVV;,,                                           N Lin !
 PAR  G(SIGMA_D8B,FE:V:NI),,            +0.3846*GSFEVFE
             +0.6154*GSNIVNI;,,                                       N 18Cho !
 PAR  G(SIGMA_D8B,NI:V:FE),,            +0.3846*GSNIVNI
             +0.6154*GSFEVFE;,,                                       N 18Cho !
 PAR  G(SIGMA_D8B,V:NI:FE),,            +10*GFCCVV+4*GBCCNI
             +16*GHSERFE;,,                                           N Lin !
$PAR  L(SIGMA_D8B,FE,NI:V:FE;0),,       +126760-120*T;,,              N 18Cho !
$PAR  L(SIGMA_D8B,FE,NI:V:NI;0),,       +126760-120*T;,,              N 18Cho !
$PAR  L(SIGMA_D8B,FE,NI:V:V;0),,        +126760-120*T;,,              N 18Cho !
 PAR  L(SIGMA_D8B,FE,NI:V:FE;0),,       +60000-120*T;,,               N 21Hal7 !
 PAR  L(SIGMA_D8B,FE,NI:V:NI;0),,       +60000-120*T;,,               N 21Hal7 !
 PAR  L(SIGMA_D8B,FE,NI:V:V;0),,        +60000-120*T;,,               N 21Hal7 !
$PAR  L(SIGMA_D8B,FE:V:FE,NI,V;0),,     -300000;,,                    N 18Cho !
$PAR  L(SIGMA_D8B,NI:V:FE,NI,V;0),,     -300000;,,                    N 18Cho !
 PAR  L(SIGMA_D8B,FE:V:FE,NI,V;0),,     -600000;,,                    N 21Hal7 !
 PAR  L(SIGMA_D8B,NI:V:FE,NI,V;0),,     -600000;,,                    N 21Hal7 !
 PAR  L(SIGMA_D8B,V:V:FE,NI,V;0),,      -600000;,,                    N 21Hal7 !
$
 FUNCTION U1FENIV   298.15  0.0;                                       6000 N !
 FUNCTION U2FENIV   298.15  0.0;                                       6000 N !
 FUNCTION U3FENIV   298.15  0.0;                                       6000 N !
 FUNCTION FFENIV2   298.15  +UFFENI+2*UFFEV+2*UFNIV+U1FENIV;           6000 N !
 FUNCTION FFENI2V   298.15  +2*UFFENI+UFFEV+2*UFNIV+U2FENIV;           6000 N !
 FUNCTION FFE2NIV   298.15  +2*UFFENI+2*UFFEV+UFNIV+U3FENIV;           6000 N !
$ ------------------------------------------------------------------------------
$ Fe-V-C
$
$ W. Huang, Z. Metallkd., 82, 391-401(1991).
$
$ Checked against paper.
$
$ V-C changed from 91Hua to 20Hua (minor modification of 91Hua).
$ This changes the liquidus at high temperature somewhat. Not included
$ in the 91Hua ternary dataset.
$
$ In the original assessment V3C2 is modelled without Fe solubility.
$ Cementite (V3C) was modified in 91Fer2 and used in 91Hua4.
$
 PAR  L(LIQUID,C,FE,V;0),,              -60000;,,                     N 91Hua2 !
 PAR  L(LIQUID,C,FE,V;1),,              -60000;,,                     N 91Hua2 !
 PAR  L(LIQUID,C,FE,V;2),,              +100000;,,                    N 91Hua2 !
$
 PAR  L(FCC_A1,FE,V:C;0),,              -7645.5-2.069*T;,,            N 91Hua2 !
 PAR  L(FCC_A1,FE,V:C;1),,              -7645.5-2.069*T;,,            N 91Hua2 !
 PAR  L(FCC_A1,FE,V:C,VA;0),,           -40000;,,                     N 91Hua2 !
$
 PAR  L(A1_FCC,FE,V:C;0),,              -7645.5-2.069*T;,,            N 91Hua2 !
 PAR  L(A1_FCC,FE,V:C;1),,              -7645.5-2.069*T;,,            N 91Hua2 !
 PAR  L(A1_FCC,FE,V:C,VA;0),,           -40000;,,                     N 91Hua2 !
$
 PAR  L(BCC_A2,FE,V:C;0),,              -23674+0.465*T;,,             N 91Hua2 !
 PAR  L(BCC_A2,FE,V:C;1),,              +8283;,,                      N 91Hua2 !
$
 PAR  L(A2_BCC,FE,V:C;0),,              -23674+0.465*T;,,             N 91Hua2 !
 PAR  L(A2_BCC,FE,V:C;1),,              +8283;,,                      N 91Hua2 !
$
 PAR  L(HCP_A3,FE,V:C;0),,              -15291-4.138*T;,,             N 91Hua2 !
$
$PAR  L(CEMENTITE_D011,FE,V:C;0),,      -45657-12.414*T;,,            N 91Hua2 !
 PAR  L(CEMENTITE_D011,FE,V:C;0),,      -45873-12.414*T;,,            N 91Hua4 !
$
$ Metastable
$
 PAR  G(M23C6_D84,FE:V:C),,             +0.869565*GFE23C6
             +0.130435*GV23C6;,,                                      N 91Hua4 !
 PAR  G(M23C6_D84,V:FE:C),,             +0.869565*GV23C6
             +0.130435*GFE23C6;,,                                     N 91Hua4 !
$ ------------------------------------------------------------------------------
$ Mn-Ni-C
$
$ Not yet modelled.
$
$
$ Metastable
$
 PAR  G(KAPPA_E21,MN:NI:C),,            +GFCCMN+3*GHSERNI+GHSERCC;,,  N Lin !
$
 PAR  G(M23C6_D84,MN:NI:C),,            +0.8695652*GMN23C6
             +0.1304348*GNI23C6;,,                                    N Lin !
 PAR  G(M23C6_D84,NI:MN:C),,            +0.8695652*GNI23C6
             +0.1304348*GMN23C6;,,                                    N Lin !
$ ------------------------------------------------------------------------------
$ Mn-Ni-V
$
$ Not yet modelled.
$
$ Sigma should extend across the system at 1223 K, but it does not. Instead
$ there are large regions of cbcc-A12 and cub-A13 which should not be present
$ according to Slyusarenko 1997.
$
 PAR  G(SIGMA_D8B,MN:V:NI),,            +0.3846*GSMNVMN
             +0.6154*GSNIVNI;,,                                       N Lin !
 PAR  G(SIGMA_D8B,MN:NI:V),,            +10*GFCCMN+4*GBCCNI
             +16*GHSERVV;,,                                           N Lin !
 PAR  G(SIGMA_D8B,NI:V:MN),,            +0.3846*GSNIVNI
             +0.6154*GSMNVMN;,,                                       N Lin !
 PAR  G(SIGMA_D8B,V:NI:MN),,            +10*GFCCVV+4*GBCCNI
             +16*GBCCMN;,,                                            N Lin !
$ ------------------------------------------------------------------------------
$ Mn-V-C
$
$ A. Fernandez Guillermet, W. Huang, Int. J. Thermophys., 12, 1077-1102(1991).
$
$ Checked against paper.
$
$ Using Mn-C from 10Dju instead of 90Hua.
$ Mn-C further changed to 18Tan (modfied fcc). This leads to decreased Mn
$ solubility in VC. Not included in the 91Fer ternary dataset.
$ Changed V-C from 91Hua to 20Hua changes the liquidus somewhat.
$
$ The Mn solubility in VC is slightly higher and the Mn solubility in V3C2 is
$ slightly lower than in the original 91Fer dataset. Liquidus temperatures
$ are somewhat lower (at least in the Mn-rich corner). There are no
$ experimental to support one or the other.
$
 PAR  L(BCC_A2,MN,V:C;0),,              -10000;,,                     N 91Fer2 !
 PAR  L(A2_BCC,MN,V:C;0),,              -10000;,,                     N 91Fer2 !
 PAR  L(CBCC_A12,MN,V:C;0),,            -22225.2;,,                   N 91Hua4 !
 PAR  L(CUB_A13,MN,V:C;0),,             -17724;,,                     N 91Hua4 !
$
 PAR  G(M23C6_D84,MN:V:C),,             +0.869565*GMN23C6
             +0.130435*GV23C6;,,                                      N 91Fer2 !
 PAR  G(M23C6_D84,V:MN:C),,             +0.869565*GV23C6
             +0.130435*GMN23C6;,,                                     N 91Fer2 !
$ ------------------------------------------------------------------------------
$ Ni-V-C
$
$ B. Hallstedt, unpublished, 2008.
$
$ The system was investigated experimentally by A.A. Fabuyide et al. (J. Phase
$ Equilib. Diffus., 42, 42-62(2021)). They investigated as cast and 1273 K
$ annealed microstructures. Solidification sequences (but no temperatures)
$ allowed them to construct a liquidus surface and an isothermal section at
$ 1273 K. Phase compositions were analysed by EDX, i.e. C contents are
$ uncertain. In particular, the C content in the Ni-V phases seems far too
$ high. They also identified M6C (with the approximate composition Ni2V4C) at
$ 1273 K, but not at the liquidus surface.
$
$ This dataset is basically an extrapolation from the binaries with Ni4V2C
$ tentatively added.
$
$ 21Fab show Ni3V in equilibrium with graphite at 1273 K, whereas this dataset
$ shows fcc-Ni in equilibrium with VC (in accordance with previous data at
$ 1373 K).
$
 PAR  G(M6C_E93,NI:V:V:C),,             +2*GHSERNI+4*GHSERVV+GHSERCC
             -209000;,,                                               N 23Hal5 !
$
$ Metastable
$
 PAR  G(M23C6_D84,NI:V:C),,             +0.8695652*GNI23C6
             +0.1304348*GV23C6;,,                                     N Lin !
 PAR  G(M23C6_D84,V:NI:C),,             +0.8695652*GV23C6
             +0.1304348*GNI23C6;,,                                    N Lin !
$ ------------------------------------------------------------------------------
$ Higher-order systems
$ ------------------------------------------------------------------------------
$ Al-Co-Cr-Fe
$
$ Not modelled.
$
$ Sigma interaction added according to the scheme from 19Cho.
$
 PAR  G(FCC_4SL,AL:CO:CR:FE:VA),,       +UFALCO+UFALCR+UFALFE+UFCOCR
             +UFCOFE+UFCRFE;,,                                        N Lin !
$
 PAR  L(SIGMA_D8B,CO,FE:CR:AL;0),,      -65000;,,                     N 20Hal1 !
$ ------------------------------------------------------------------------------
$ Al-Co-Cr-Mn
$
$ Not modelled.
$
$ Sigma interaction added according to the scheme from 19Cho.
$
 PAR  G(FCC_4SL,AL:CO:CR:MN:VA),,       +UFALCO+UFALCR+UFALMN+UFCOCR
             +UFCOMN+UFCRMN;,,                                        N Lin !
$
 PAR  L(SIGMA_D8B,CO,MN:CR:AL;0),,      -65000;,,                     N 20Hal1 !
$ ------------------------------------------------------------------------------
$ Al-Co-Cr-Ni
$
$ X.L. Liu, G. Lindwall, T. Gheno, Z.-K. Liu, Calphad, 52, 125-42(2016).
$
$ Checked against author's tdb.
$
 PAR  G(FCC_4SL,AL:CO:CR:NI:VA),,       +UFALCO+UFALCR+UFALNI+UFCOCR
             +UFCONI+UFCRNI;,,                                        N Lin !
$ ------------------------------------------------------------------------------
$ Al-Co-Fe-Mn
$
$ Not modelled.
$
 PAR  G(FCC_4SL,AL:CO:FE:MN:VA),,       +UFALCO+UFALFE+UFALMN+UFCOFE
             +UFCOMN+UFFEMN;,,                                        N Lin !
$ ------------------------------------------------------------------------------
$ Al-Co-Fe-Ni
$
$ Not modelled.
$
 PAR  G(FCC_4SL,AL:CO:FE:NI:VA),,       +UFALCO+UFALFE+UFALNI+UFCOFE
             +UFCONI+UFFENI;,,                                        N Lin !
$ ------------------------------------------------------------------------------
$ Al-Co-Mn-Ni
$
$ Not modelled.
$
 PAR  G(FCC_4SL,AL:CO:MN:NI:VA),,       +UFALCO+UFALMN+UFALNI+UFCOMN
             +UFCONI+UFMNNI;,,                                        N Lin !
$ ------------------------------------------------------------------------------
$ Al-Cr-Fe-Mn
$
$ Not modelled.
$
 PAR  G(FCC_4SL,AL:CR:FE:MN:VA),,       +UFALCR+UFALFE+UFALMN+UFCRFE
             +UFCRMN+UFFEMN;,,                                        N Lin !
$ ------------------------------------------------------------------------------
$ Al-Cr-Fe-Ni
$
$ Not modelled.
$
 PAR  G(FCC_4SL,AL:CR:FE:NI:VA),,       +UFALCR+UFALFE+UFALNI+UFCRFE
             +UFCRNI+UFFENI;,,                                        N Lin !
$ ------------------------------------------------------------------------------
$ Al-Cr-Mn-Ni
$
$ Not modelled.
$
 PAR  G(FCC_4SL,AL:CR:MN:NI:VA),,       +UFALCR+UFALMN+UFALNI+UFCRMN
             +UFCRNI+UFMNNI;,,                                        N Lin !
$ ------------------------------------------------------------------------------
$ Al-Fe-Mn-C
$
$ F. Tang, PhD Thesis, Aachen, 2018.
$
$ Checked against thesis.
$
$ The kappa phase is modelled as a separate phase in contrast to Connetable
$ 2008, but with a much better model than Chin et al. 2010.
$
 PAR  L(FCC_A1,AL,FE,MN:C;0),,          -180000+60*T;,,               N 18Tan2 !
 PAR  L(A1_FCC,AL,FE,MN:C;0),,          -180000+60*T;,,               N 18Tan2 !
$ ------------------------------------------------------------------------------
$ Al-Fe-Mn-Ni
$
$ Not modelled.
$
 PAR  G(FCC_4SL,AL:FE:MN:NI:VA),,       +UFALFE+UFALMN+UFALNI+UFFEMN
             +UFFENI+UFMNNI;,,                                        N Lin !
$ ------------------------------------------------------------------------------
$ Co-Cr-Fe-Mn
$
$ Not modelled.
$
$ Sigma interaction added according to the scheme from 19Cho.
$
 PAR  G(FCC_4SL,CO:CR:FE:MN:VA),,       +UFCOCR+UFCOFE+UFCOMN+UFCRFE
             +UFCRMN+UFFEMN;,,                                        N Lin !
$
 PAR  L(SIGMA_D8B,CO,FE:CR:MN;0),,      -65000;,,                     N 20Hal1 !
 PAR  L(SIGMA_D8B,CO,MN:CR:FE;0),,      -65000;,,                     N 20Hal1 !
$ ------------------------------------------------------------------------------
$ Co-Cr-Fe-Ni
$
$ Not modelled.
$
$ Sigma interaction added according to the scheme from 19Cho.
$
 PAR  G(FCC_4SL,CO:CR:FE:NI:VA),,       +UFCOCR+UFCOFE+UFCONI+UFCRFE
             +UFCRNI+UFFENI;,,                                        N Lin !
$
 PAR  L(SIGMA_D8B,CO,FE:CR:NI;0),,      -65000;,,                     N 20Hal1 !
$ ------------------------------------------------------------------------------
$ Co-Cr-Mn-Ni
$
$ Not modelled.
$
$ Sigma interaction added according to the scheme from 19Cho.
$
 PAR  G(FCC_4SL,CO:CR:MN:NI:VA),,       +UFCOCR+UFCOMN+UFCONI+UFCRMN
             +UFCRNI+UFMNNI;,,                                        N Lin !
$
 PAR  L(SIGMA_D8B,CO,MN:CR:NI;0),,      -65000;,,                     N 20Hal1 !
$ ------------------------------------------------------------------------------
$ Co-Fe-Mn-Ni
$
$ Not modelled.
$
 PAR  G(FCC_4SL,CO:FE:MN:NI:VA),,       +UFCOFE+UFCOMN+UFCONI+UFFEMN
             +UFFENI+UFMNNI;,,                                        N Lin !
$ ------------------------------------------------------------------------------
$ Co-Fe-Ni-C
$
$ A. Fernandez Guillermet, Z. Metallkd., 79, 524-36(1988).
$
 PAR  L(FCC_A1,CO,FE,NI:C;0),,          -61862;,,                     N 88Fer2 !
 PAR  L(A1_FCC,CO,FE,NI:C;0),,          -61862;,,                     N 88Fer2 !
$ ------------------------------------------------------------------------------
$ Cr-Fe-Mn-Ni
$
$ Not modelled.
$
 PAR  G(FCC_4SL,CR:FE:MN:NI:VA),,       +UFCRFE+UFCRMN+UFCRNI+UFFEMN
             +UFFENI+UFMNNI;,,                                        N Lin !
$ ------------------------------------------------------------------------------
$ Cr-Fe-V-C
$
$ B.-J. Lee, D.N. Lee, J. Phase Equilib., 13, 349-364(1992).
$
 PAR  L(M7C3_D101,CR,FE,V:C;0),,        -250158;,,                    N 92Lee2 !
$
 PAR  L(M23C6_D84,CR,FE:V:C;0),,        -205342+141.6667*T;,,         N 92Lee2 !
 PAR  L(M23C6_D84,CR,V:FE:C;0),,        -382069;,,                    N 92Lee2 !
 PAR  L(M23C6_D84,CR,FE,V:CR:C;0),,     -1499585;,,                   N 92Lee2 !
 PAR  L(M23C6_D84,CR,FE,V:FE:C;0),,     -1499585;,,                   N 92Lee2 !
 PAR  L(M23C6_D84,CR,FE,V:V:C;0),,      -1499585;,,                   N 92Lee2 !
$ ------------------------------------------------------------------------------
$ Fe-Mn-V-C
$
$ W. Huang, Metall. Trans. A, 22A, 1911-20(1991).
$
$ There are no parameters for this system.
$
$ The vertical section at 1% Mn and 0.1% V is not quite reproduced for
$ C > 1%.
$
$ ------------------------------------------------------------------------------
$
$
 LIST-OF-REFERENCE
 NUMBER  SOURCE
  Null   'Unknown source'
  Lin    'Linear combination of lattice stabilities'
  LIN    'Linear combination of lattice stabilities + 5 kJ/mol-atoms'
  Same   'Same or similar interaction as in the corresponding stable phase'
  COST   'COST 507 database, 1998'
  SGCOST 'COST 507 database, SGTE unary database V.3.0, 1996; Al, B, Nd, Ti, Zn'
  83And  'J.-O. Andersson, Calphad, 7, 305-15(1983); Fe-V'
  85Gus  'P. Gustafson, Scand. J. Metall., 14, 259-67(1985); Fe-C'
  86Din  'A.T. Dinsdale, T.G. Chart, NPL, unpublished, 1986; Cr-Ni'
  87And1 'J.-O. Andersson, B. Sundman, Calphad, 11, 83-92(1987); Cr-Fe'
  87And2 'J.-O. Andersson, Calphad, 11, 271-76(1987); Cr-C'
  87Fer1 'A. Fernandez Guillermet, Z. Metallkd., 78, 700-709(1987); Co-C'
  87Fer2 'A. Fernandez Guillermet,
          High Temp. High Press., 19, 477-99(1987); Co-Fe'
  87Fer3 'A. Fernandez Guillermet, Z. Metallkd., 78, 639-47(1987); Co-Ni' 
  87Gab  'A. Gabriel, P. Gustafson, I. Ansara,
          Calphad, 11, 203-18(1987); Ni-C, Fe-Ni-C'
  88And2 'J.-O. Andersson, Calphad, 12, 9-23(1988); Fe-Mo-C'
  88And3 'J.-O. Andersson, Metall. Trans A, 19A, 627-36(1988); Cr-Fe-C'
  88Fer1 'A. Fernandez Guillermet, Z. Metallkd., 79, 317-29(1988); Co-Fe-C'
  88Fer2 'A. Fernandez Guillermet, Z. Metallkd., 79, 524-36(1988);
          Co-Ni-C, Co-Fe-Ni-C'
  88Gus5 'P. Gustafson, Metall. Trans. A, 19A, 2547-54(1988); Cr-Fe-W-C'
  88Gus6 'P. Gustafson, Calphad, 11, 277-92(1987); Cr-Ni-W'
  89Fer1 'A. Fernandez Guillermet, Metall. Trans. A, 20A, 935-56(1989); Co-W-C'
  89Fer2 'A. Fernandez Guillermet, Calphad, 13, 1-22(1989); Co-Fe-Ni'
  89Hua1 'W. Huang, Calphad, 13, 231-42(1989); Co-Mn'
  89Hua2 'W. Huang, Calphad, 13, 243-52(1989); Fe-Mn'
  90Fri1 'K. Frisk, Metall. Trans. A, 21A, 2477-88(1990); Cr-Fe-N' 
  90Hil  'M. Hillert, C. Qiu, Metall. Trans. A, 21A, 1673-80(1990); Cr-Fe-Ni'
  90Hua1 'W. Huang, Scand. J. Metall., 19, 26-32(1990); Mn-C,'
  90Hua2 'W. Huang, Metall. Trans. A, 21A, 2115-23(1990); Fe-Mn-C'
  90Hua4 'W. Huang, Calphad, 14, 11-22(1990); Co-Fe-Mn'
  90Kaj  'M. Kajihara, M. Hillert, Metall. Trans. A, 21A, 2777-87(1990); Cr-C'
  91Din  'A.T. Dinsdale, Calphad, 15, 317-425(1991).'
  91Fer2 'A. Fernandez Guillermet, W. Huang,
          Int. J. Thermophys., 12, 1077-1102(1991); Mn-V-C'
  91Hua1 'W. Huang, Z. Metallkd., 82, 174-81(1991); V-C'
  91Hua2 'W. Huang, Z. Metallkd., 82, 391-401(1991); Fe-V, Fe-V-C'
  91Hua3 'W. Huang, Calphad, 15, 195-208(1991); Mn-V, Fe-Mn-V'
  91Hua4 'W. Huang, Metall. Trans. A, 22A, 1911-20(1991); Fe-Mn-V-C'
  91Lee  'B.-J. Lee, unpublished, 1991; Cr-Fe-Ni-C'
  92Fer  'A. Fernandez-Guillermet, G. Grimvall,
          J. Phys. Chem. Solids, 53, 105-25(1992); Cr-C, Ni-C'
  92Lee1 'B.-J. Lee, Calphad, 16, 121-49(1992); Cr-C, Ni-C, Cr-Fe-C, Cr-Ni-C'
  92Lee2 'B.-J. Lee, J. Phase Equilib., 13, 349-64(1992); Cr-V-C, Cr-Fe-V-C'
  92Lee3 'B.-J. Lee, Z. Metallkd., 83, 292-99(1992); Cr-V, Cr-Fe-V'
  93Fri  'K. Frisk, Calphad, 17, 335-49(1993); Cr-Mn-N'
  93Lee1 'B.-J. Lee, Calphad, 17, 251-68(1993); Cr-Fe, Fe-Ni'
  93Lee2 'B.-J. Lee, Metall. Trans. A, 24A, 1017-25 (1993); Cr-Mn-C, Cr-Fe-Mn-C'
  93Lee3 'B.-J. Lee, Metall. Trans. A, 24, 1919-33(1993); Cr-Mn'
  93Qiu  'C. Qiu, Metall. Trans. A, 24A, 2393-2409(1993); Cr-Fe-Mn-N'
  93Sei  'M. Seiersten, COST 507, Final report round 2, 1998; Al-Fe'
  95Dup  'N. Dupin, Thesis, LTPCM, France, 1995; Al-Cr-Ni, Al-Ni-Ti'
  95Gro  'J. Groebner, H.L. Lukas, F. Aldinger,
          J. Alloys Compd., 220, 8-14(1995); Al-C'
  96Gro  'J. Groebner, H.L. Lukas, F. Aldinger,
          Calphad, 20, 247-54(1996); Al-Si-C'
  97Ans  'I. Ansara, N. Dupin, H.L. Lukas, B. Sundman,
          J. Alloys Compd., 247, 20-30(1997); Al-Ni'
  97Jan  'A. Jansson, PhD Thesis, Stockholm 1997; Al-Fe-Mn'
  97Kus  'A. Kusoffsky, B. Jansson, Calphad, 21, 321-33(1997); Co-Cr, Co-Cr-C'
  98Lee  'B.-J. Lee, COST 507, Final report round 2, 1998; Cr-Mn'
  99Dup1 'N. Dupin, I. Ansara, Z. Metallkd., 90, 76-85(1999); Al-Ni'
  99Dup2 'N. Dupin, unpublished revision, 1999; Al-Co'
  99Gho  'G. Ghosh, Metall. Mater. Trans. A, 30A, 1481-94(1999),
          SGTE unary database V.5.0, 2009; Ni'
  99SGUN 'SGTE unary database V.4.1, 1999.'
  00Sub  'N. Subasic, Licentiate Thesis, Stockholm, 2000; Al-Cr'
  00Wes  'S. Westman, unpublished, 2000; Co-Cr, Cr-Fe, Fe-V, Mn-V'
  01Dup  'N. Dupin, I. Ansara, B. Sundman, Calphad, 25, 279-98(2001); Al-Cr-Ni'
  01Sun  'B Sundman, fix to avoid BCC with just Va (in LB1-v2).'
  02Ohn  'I. Ohnuma, H. Enoki, O. Ikeda, R. Kainuma, H. Ohtani, B. Sundman,
          K. Ishida, Acta Mater., 50, 379-93(2002); Co-Fe'
  02Sun  'B. Sundman, modified sigma parameters, 2002; Fe-V, Mn-V'
  04Bra  'J. Bratberg, K. Frisk, Metall. Mater. Trans. A,
          35A, 3649-63(2004); Cr-Fe-V-C'
  04Hua  'S. Huang, L. Li, O. Van der Biest, J. Vleugels,
          J. Alloys Compd., 385, 114-18(2004); Co-V-C'
  04Oht  'H. Ohtani, M. Yamano, M. Hasebe, Calphad, 28, 177-90(2004); Al-Ni-C'
  05Guo  'C. Guo, Z. Du, Intermetallics, 13, 525-34(2005); Mn-Ni'
  06Hal1 'B. Hallstedt, D. Music, Z. Sun,
          Int. J. Mater. Res., 97, 539-42(2006); Al-Cr-C'
  06Hal2 'B. Hallstedt, unpublished, 2006; Ni-C'
  06Hal3 'B. Hallstedt, unpublished, 2006; Cr-Ni-C'
  06Mar  'A. Markstrom, S. Norgren, K. Frisk, B. Jansson, T. Sterneland,
          Int. J. Mater. Res., 97, 1243-50(2006); Co-Cr-C'
  06Slu  'M.H.F. Sluiter, Calphad, 30, 357-66(2006); Endmember values'
  07Du   'Y. Du, J. Wang, J. Zhao, J.C. Schuster, F. Weitzer, R. Schmid-Fetzer,
          M. Ohno, H. Xu, Z.-K. Liu, S. Shang, W. Zhang,
          Int. J. Mater. Res., 98, 855-71(2007); Al-Mn'
  08Con  'D. Connetable, J. Lacaze, P. Maugis, B. Sundman,
          Calphad, 32, 361-70(2008); Al-Fe, Al-Fe-C'
  08Hal  'B. Hallstedt, fcc ordering parameters, 2008; Fe-Mn'
  08Lia  'Y. Liang, C. Guo, C. Li, Z. Du,
          J. Alloys Compd., 460, 314-19(2008); Al-Cr'
  09Sun  'B. Sundman, I. Ohnuma, N. Dupin, U.R. Kattner, S.G. Fries,
          Acta Mater., 57, 2896-2908(2009); Al-Fe'
  09Zha1 'L. Zhang, Y. Du, H. Xu, S. Liu, Y. Liu, F. Zheng, N. Dupin, H. Zhou,
          C. Tang, Int. J. Mater. Res., 100, 160-75(2009); Fe-Mn-Ni'
  09Zha2 'L. Zhang, J. Wang, Y. Du, R. Hu, P. Nash, X.-G. Lu, C. Jiang,
          Acta Mater., 57, 5324-41(2009); Al-Fe-Ni'
  10Cac  'G. Cacciamani, A. Dinsdale, M. Palumbo, A. Pasturel,
          Intermetallics, 18, 1148-62(2010); Fe-Ni'
  10Chi  'K.-G. Chin, H.-J. Lee, J.-H. Kwak, J.-Y. Kang, B.-J. Lee,
          J. Alloys Compd., 505, 217-23(2010); Al-Mn-C, Al-Fe-Mn-C'
  10Dju  'D. Djurovic, B. Hallstedt, J. von Appen, R. Dronskowski,
          Calphad, 34, 279-85(2010); Mn-C'
  10Hal  'B. Hallstedt, D. Djurovic, J. von Appen, R. Dronskowski, A. Dick,
          F. Koermann, T. Hickel, J. Neugebauer,
          Calphad, 34, 129-33(2010); Fe-C'
  10Liu  'S.H. Liu, PhD Thesis, CSU, 2010; Mn-Ni'
  11Dju  'D. Djurovic, B. Hallstedt, J. von Appen, R. Dronskowski,
          Calphad, 35, 479-91(2011); Fe-Mn, Fe-Mn-C'
  12Dju  'D. Djurovic, fcc and bcc ordering, modified Al11Mn4-ht, 2012; Al-Mn'
  12Hal  'B. Hallstedt, adjusted magnetic parameters, 2012; Fe-Mn, Fe-Mn-C'
  12Khv1 'A.V. Khvan, B. Hallstedt, K. Chang, Calphad, 39, 54-61(2012); Cr-C'
  13Hal  'B. Hallstedt, Calphad, 41, 156-59(2013); Al-V-C'
  13Hu   'B. Hu, W.-W. Zhang, Y. Peng, Y. Du, S. Liu, Y. Zhang,
          Thermocim. Acta, 561, 77-90(2013); Al-Cr'
  13Lin  'B.B. Lindahl, M. Selleby, Calphad, 43, 86-93(2013); Al-Fe-Mn'
  13Ste  'F. Stein, C. He, N. Dupin, Intermetallics, 39, 58-68(2013); Al-Co'
  14Din  'A.T. Dinsdale, A.V. Khvan, A. Watson,
          Mater. Sci. Technol., 30, 1715-18(2014); Va'
  14Kap  'B. Kaplan, A. Markstrom, A. Blomqvist, S. Norgren, M. Selleby,
          Calphad, 46, 226-36(2014); Co-Cr-C'
  14Khv  'A.V. Khvan, B. Hallstedt, C. Broeckmann,
          Calphad, 46, 24-33(2014); Cr-Fe-C'
  14Wan  'Y. Wang, C. Chen, Z. Zhang, J. Long, T. Xu, X. Liu, L. Zhang, Y. Peng,
          P. Zhou, Y. Du, Int. J. Refract. Met. Hard Mater., 46, 43-51(2014);
          Al-Ni-C'
  15Lin  'B. Lindahl, X.L. Liu, Z.-K. Liu, M. Selleby,
          Calphad, 51, 75-88(2015); Al-V'
  15Liu  'X.L. Liu, T. Gheno, B.B. Lindahl, G. Lindwall, B. Gleeson, Z.-K. Liu,
          PLoS ONE, 10, e0121386(2015); Al-Co, Al-Co-Cr'
!

ADD_REFERENCES
  DUMMY1 'dummy 1'
  16Hal3 'B. Hallstedt, added reciprocal to fcc-ordering, 2016; Cr-Ni'
  16Hal4 'B. Hallstedt, Cr-Ni sigma phase parameter adjusted, 2016; Cr-Fe-Ni'
  16Hal6 'B. Hallstedt, refitted sigma parameters, 2016; Cr-Mn, Cr-Fe-Mn'
  16Hal7 'B. Hallstedt, unpublished, 2016; Cr-Mn-Ni'
  16Hal8 'B. Hallstedt, Co-Cr-Ni sigma and hcp interactions, 2016; Co-Cr-Ni'
  16Liu  'X.L. Liu, G. Lindwall, T. Gheno, Z.-K. Liu, 
          Calphad, 52, 125-142(2016); Al-Co, Al-Co-Cr, Al-Co-Ni, Co-Cr-Ni
          Al-Co-Cr-Ni'
  16Tan  'F. Tang, B. Hallstedt, Calphad, 55, 260-69(2016); Cr-Ni'
  16Wan1 'Y. Wang, P. Zhou, Y. Peng, Y. Du, B. Sundman, J. Long, T. Xu,
          Z. Zhang, J. Alloys Compd., 687, 855-66(2016); Al-Co-Ni'
  16Wan2 'Y. Wang, G. Cacciamani, J. Alloys Compd., 688, 422-35(2016);
          Al-Cr, Al-Ni, Al-Cr-Ni'
  17Cui2 'S. Cui, I.-H. Jung,
          Metall. Mater. Trans. A, 48A, 1383-1401(2017); Al-Mn, Al-Cr-Mn'
  17Hal1 'B. Hallstedt, estimated kappa parameter, 2017; Al-Ni-C'
  17Hal3 'B. Hallstedt, destabilising cementite in Co-Cr-C, 2017'
  17Hal14 'B. Hallstedt, modified liquid interaction, 2017; Cr-V-C'
  17Wan1 'P. Wang, W. Xiong, U.R. Kattner, C.E. Campbell, E.A. Lass,
          O.Y. Kontsevoi, G.B. Olson, Calphad, 59, 112-30(2017); Al-Co'
  17Wan2 'S. Wang, Z. Li, Z. Qin, S. Wang, X. Lu, C. Li,
          TMS 2017 Proc., 443-54(2017); Al-Cr, Al-Cr-Fe'
  17Zhe  'W. Zheng, S. He, M. Selleby, Y. He, L. Li, X.-G. Lu, J. Agren,
          Calphad, 58, 34-49(2017); Al-Fe'
  18Ber  'A. Berche, P. Junod, Comput. Mater. Sci., 149, 28-36(2018); Al-V'
  18Cho  'W.-M. Choi, Y.H. Jo, D.G. Kim, S.S. Sohn, S. Lee, B.-J. Lee,
          J. Phase Equilib. Diffus., 39, 694-701(2018); Cr-Ni-V, Fe-Ni-V'
  18Tan1 'F. Tang, D. Bogdanovski, I. Bajenova, A.V. Khvan, R. Dronskowski,
          B. Hallstedt, Calphad, 60, 231-39(2018); Mn-C, Al-Mn-C'
  18Tan2 'F. Tang, PhD Thesis, 2018; Al-Fe-C, Al-Fe-Mn-C'
  18Wan  'Y. Wang, G. Cacciamani, Calphad, 61, 198-210(2018); Al-Co, Al-Co-Ni'
  18Zhe2 'W. Zheng, H. Mao, X.-G. Lu, Y. He, L. Li, M. Selleby, J. Agren,
          J. Alloys Compd., 742, 1046-57(2018); Al-Mn, Al-Fe-Mn'
  18Zhe3 'W. Zheng, S. He, J. Wang, H. Mao,
          J. Phase Equiib. Diffus., 39, 538-48(2018); Al-Co-C'
  19Cho  'W.-M. Choi, Y.H. Jo, D.G. Kim, S.S. Sohn, S. Lee, B.-J. Lee,
          Calphad, 66, 101624(2019); Co-Cr-Fe, Co-Cr-V, Co-Fe-V, Co-Ni-V'
  19Noo  'M. Noori, B. Hallstedt, Calphad, 65, 273-81(2019); Ni-V'
  19Ost  'M. Ostrowska, G. Cacciamani,
		  J. Alloys Compd., 794, 553-568(2019); Al-Co, Al-Co-Fe'
  19Wal1 'A. Walnsch, M.J. Kriegel, M. Rudolph, M. Motylenko, O. Fabrichnaya,
          A. Leineweber, Calphad, 64, 78-89(2019); Al-Mn-Ni'
  19Wan  'W. Wang, H.-L. Chen, H. Larsson, H. Mao,
          Calphad, 65, 346-69(2019); Al-Ni'
  20Hal1 'B. Hallstedt, modified sigma parameters, 2020; Co-Cr-Fe, Co-Cr-Mn'
  20Hal2 'B. Hallstedt, various modifications, 2020; Al-Fe-C'
  20Hal3 'B. Hallstedt, adjusted fcc interaction, 2020; Al-Co-Cr'
  20Hal4 'B. Hallstedt, various adjustments, 2020; Al-Co-Ni'
  20Hal5 'B. Hallstedt, various modifications, 2020; Al-Cr, Al-Cr-Mn'
  20Hal6 'B. Hallstedt, various modifications, 2020; Al-Cr-Ni'
  20Hal7 'B. Hallstedt, various modifications, 2020; Al-Fe-Ni'
  20Hal8 'B. Hallstedt, various modifications, 2020; Al-Mn-Ni'
  20Hal9 'B. Hallstedt, various modifications, 2020; Al-Cr-Fe'
  20Hal10 'B. Hallstedt, fcc order parameter, 2020; Co-Mn-Ni, Cr-Mn-Ni,
          Fe-Mn-Ni'
  20Hal11 'B. Hallstedt, reduced stability of bcc-C, 2020'
  20Hal12 'B. Hallstedt, adjusted M_Al13M4 interaction, 2020; Al-Fe-Mn'
  20Hua  'L. Huang, Y. Pan, J. Zhang, Y. Du, F. Luo, P. Zhou, S. Zhang,
          Calphad, 71, 102199(2020); V-C'
  20Noo  'M. Noori, B. Hallstedt, Calphad, 71, 101793(2020); Al-Co, Al-Co-Mn'
  20Wan  'P. Wang, T. Hammerschmidt, U.R. Kattner, G.B. Olson,
          Calphad, 68, 101729(2020); Co-V'
  20Zhe  'W. Zheng, Y. He, X. Liu,
          J. Iron Steel Res. Int., 27, 1190-99(2020); Al-Cr-C, Al-Ni-C'
  21Hal1 'B. Hallstedt, modified Al8V5, 2021; Al-V'
  21Hal2 'B. Hallstedt, modified sigma & added B2, 2021; Co-V'
  21Hal3 'B. Hallstedt, unpublished, 2021; Co-Cr-V'
  21Hal4 'B. Hallstedt, unpublished, 2021; Co-Fe-V'
  21Hal5 'B. Hallstedt, unpublished, 2021; Co-Ni-V'
  21Hal6 'B. Hallstedt, unpublished, 2021; Cr-Ni-V'
  21Hal7 'B. Hallstedt, unpublished, 2021; Fe-Ni-V'
  21Hal8 'B. Hallstedt, added ternary sigma interaction, 2021; Cr-Fe-Ni'
  21Noo  'M. Noori, B. Hallstedt, Calphad, 74, 102288(2021); Al-Co-Fe'
  22Do   'H.-S. Do, W.-M. Choi, B.-J. Lee,
          J. Mater. Sci, 57, 1373-89(2022); Co-Cr-Mn, Cr-Mn-Ni'
  23Hal1 'B. Hallstedt, modified sigma parameters, 2023; Co-Cr-Mn'
  23Hal2 'B. Hallstedt, sigma and cub-A13 parameters, 2023; Cr-Fe-Mn'
  23Hal3 'B. Hallstedt, modified bcc interaction, 2023; Al-Co-C'
  23Hal4 'B. Hallstedt, modified G(Cr2AlC), 2023; Al-Cr-C'
  23Hal5 'B. Hallstedt, Ni4V2C added, 2023; Ni-V-C'
!
